Repository: PolyFT/LCMWR

# LCMWR

LCMWR constructs composition-weighted local chemical-motif representations for homopolymers, copolymers and polymer blends, then evaluates structure–property models for limiting oxygen index (LOI), 5% mass-loss temperature (T5), glass-transition temperature (Tg) and UL-94 classification.

## Associated paper

**A Component-Weighted Local Chemical Motif Representation for Unified Polymer Informatics**

Run-Fang Gao, Ya-Jie Yang, Ran Wang, Ya-Lin Song, Xiu-Li Wang, Teng Fu, and Yu-Zhong Wang

Canonical repository: <https://github.com/PolyFT/LCMWR>

## Workflow

The repository:

1. extracts unique component SMILES from four property tables;
2. generates and support-filters a shared local-motif vocabulary;
3. constructs hierarchical composition-weighted motif matrices;
4. selects features through a fixed 750-combination threshold grid;
5. compares 11 machine-learning models with nested 5×3 cross-validation;
6. produces screening, pooled OOF and descriptive SHAP evidence;
7. validates the method independently on the 7,174-structure GREA GlassTemp benchmark.

The declared paper-facing counts, thresholds, model choices, metrics and feature rankings are stored in `reproducibility/paper_claims.json`. Every main-text and Supporting Information item is mapped in [the paper reproduction matrix](reproducibility/paper_reproduction_matrix.md).

## Validated scope

The current checkout is **partially reproducible paper-supporting research software**:

- the public datasets, source syntax, scientific unit tests, IA vectorization example, tracked aggregate results and paper-facing invariants are locally validated;
- the complete target-bearing datasets contain restricted records and are not fully distributed;
- a clean-environment recreation of the complete production workflow has not been demonstrated;
- SHAP results describe models refitted on each complete task dataset and are not OOF-SHAP.

Run the maintained lightweight validation:

```bash
conda env create -f environment.yml
conda activate lcmwr
bash workflows/run_smoke_test.sh
```

Run only the paper-alignment gate:

```bash
python scripts/validate_paper_alignment.py
```

## Data scope

The reported four-task analysis uses 2,545 records. The public tables contain 1,765 records; 780 records are excluded from redistribution.

| Task | Public rows | Complete analysis rows |
|---|---:|---:|
| LOI | 738 | 948 |
| T5 | 411 | 584 |
| Tg | 313 | 518 |
| UL-94 | 303 | 495 |

The selected structure-derived feature matrices retain the complete analysis row counts without publishing the restricted target-bearing source rows. `dataset/Tg_GREA.csv` contains 7,174 unique structures only; its Tg targets, sample-level OOF predictions and fitted models remain local.

See [DATA.md](DATA.md) for file roles, provenance and redistribution limits.

## Full workflow

Check the production inputs and environment without writing files:

```bash
python workflows/run_retraining_pipeline.py --preflight
```

The guarded production command is:

```bash
bash workflows/run_full.sh --confirm-production-run
```

It is expensive and writes into `results/`. The command uses whichever task tables are present under `dataset/`; running it with the public tables does not recreate the complete-data paper metrics. Stage commands and recovery points are documented in [docs/workflow.md](docs/workflow.md).

Publication plotting requires regular and bold Arial files. The WSL defaults can be overridden with `LCMWR_ARIAL_REGULAR` and `LCMWR_ARIAL_BOLD`; see [docs/configuration.md](docs/configuration.md).

## Repository layout

- `dataset/`: public source tables
- `data/`: deterministic unique-structure extracts
- `scripts/`: motif, modeling, figure, SHAP and validation entry points
- `results/`: selected publication evidence and local generated artifacts
- `experiments/tg_grea/`: isolated GREA GlassTemp validation
- `reproducibility/`: claims, paper mapping, audits and run metadata
- `tests/`: scientific unit and repository-alignment tests
- `workflows/`: smoke, production and release wrappers

## Known limitations

- Restricted target-bearing records prevent public recreation of the complete four-task fits and pooled OOF predictions.
- GREA targets and target-bearing derivatives are not redistributed.
- Arial is required to reproduce the recorded publication typography.
- UMAP and parallel numerical libraries may show small platform-dependent differences.
- Full 750-combination searches and nested model comparisons are intentionally excluded from routine lightweight validation.
- Data and software are distributed without a blanket reuse license.

File: dataset/LOI.csv (part 1 of 4)
DOI,type,polymer_family,PolymerName,co_smiles,smiles1,smiles2,co_content1,wt1,mol1,co_smiles1,co_content2,wt2,mol2,mix_content1,mix_smiles1,mix_wt1,mix_mol1,mix_content2,mix_smiles2,mix_wt2,mix_mol2,mix_content3,mix_smiles3,mix_wt3,mix_mol3,mix_content4,mix_smiles4,mix_wt4,mix_mol4,LOI
10.1016/j.polymdegradstab.2006.02.010,homopolymer,,,,[Rb]CO[Fr],,,,100,,,,0,,,,,,,,,,,,,,,,,15.3
10.1002/pi.1946,copolymer,,PAN-co-PS3,N#CC(CC(C1=CC=CC=C1)C[Rb])[Fr],N#CC([Fr])C[Rb],[Rb]CC([Fr])C1=CC=CC=C1,PAN,,93.8,,St,,6.2,,,,,,,,,,,,,,,,,16.5
10.1002/pi.1946,copolymer,,PAN-co-PS4,N#CC(CC(C1=CC=CC=C1)C[Rb])[Fr],N#CC([Fr])C[Rb],[Rb]CC([Fr])C1=CC=CC=C1,PAN,,96.3,,St,,3.7,,,,,,,,,,,,,,,,,16.7
10.1002/pat.3631,copolymer,,PMMA,COC(C([Fr])(CC(C(OCP1(OC2=C(C3=C1C=CC=C3)C=CC=C2)=O)=O)C[Rb])C)=O,CC(C(OC)=O)([Fr])C[Rb],O=C(OCP1(OC2=C(C3=C1C=CC=C3)C=CC=C2)=O)C([Fr])C[Rb],PMMA,100,,,,0,,,,,,,,,,,,,,,,,,16.9
10.1002/pi.1946,copolymer,,PAN-co-PS1,N#CC(CC(C1=CC=CC=C1)C[Rb])[Fr],N#CC([Fr])C[Rb],[Rb]CC([Fr])C1=CC=CC=C1,PAN,,71.6,,St,,28.4,,,,,,,,,,,,,,,,,17.4
10.1002/pi.1946,copolymer,,PAN-co-PS2,N#CC(CC(C1=CC=CC=C1)C[Rb])[Fr],N#CC([Fr])C[Rb],[Rb]CC([Fr])C1=CC=CC=C1,PAN,,80.5,,St,,19.5,,,,,,,,,,,,,,,,,17.4
10.1016/j.polymdegradstab.2006.02.010,homopolymer,,,,[Rb]CC(c1ccccc1)[Fr],,,,100,,,,0,,,,,,,,,,,,,,,,,17.4
10.1002/APP.43047,homopolymer,,,,CC(C[Fr])[Rb],,,,100,,,,0,,,,,,,,,,,,,,,,,17.5
10.1002/app.49525,homopolymer,,,,CC(C(=O)OC)(C[Fr])[Rb],,,,100,,,,0,,,,,,,,,,,,,,,,,17.65
10.1016/S0141-3910（00）00066-5,homopolymer,,PST,[Rb]CC([Fr])C1=CC=CC=C1,[Rb]CC([Fr])C1=CC=CC=C1,[Rb]CC([Fr])C1=CC=CC=C1,PS,,100,,,,0,,,,,,,,,,,,,,,,,17.9
10.1002/(SICI)1097-4628(19960307)59:10<1619::AID-APP14>3.0.CO;2-R,copolymer,,PS-OH,CCOP(Oc1ccc(C([Fr])C[Rb])cc1)(OCC)=O,Oc1ccc(C([Fr])C[Rb])cc1,[Fr]C(C[Rb])c1ccc(OP(OCC)(OCC)=O)cc1,PS-OH,,100,,Diethylchlorophosphate (DECP),,0,,,,,,,,,,,,,,,,,18
10.1002/pat.3631,copolymer,,PMMA/DOPO-AA2.5,COC(C([Fr])(CC(C(OCP1(OC2=C(C3=C1C=CC=C3)C=CC=C2)=O)=O)C[Rb])C)=O,CC(C(OC)=O)([Fr])C[Rb],O=C(OCP1(OC2=C(C3=C1C=CC=C3)C=CC=C2)=O)C([Fr])C[Rb],PMMA,97.5,,,DOPO-AA,2.5,,,,,,,,,,,,,,,,,,18
10.1016/j.polymdegradstab.2006.04.032,copolymer,,PMMA5,COC(C(C)(CC([Fr])(C(OCCOP(O)(OC1=CC=CC=C1)=O)=O)C)C[Rb])=O,CC(C(OC)=O)([Fr])C[Rb],CC(C(OCCOP(O)(OC1=CC=CC=C1)=O)=O)([Fr])C[Rb],PMMA,95,,,MEPP,5,,,,,,,,,,,,,,,,,,18
10.1039/d1py00450f,homopolymer,,,,[Fr]OCCCCOC(=O)Nc1ccc(cc1)Cc1ccc(cc1)NC(=O)[Rb],,,,100,,,,0,,,,,,,,,,,,,,,,,18
10.5762/KAIS.2013.14.5.2550,homopolymer,,,,O=C([Rb])C(C(OCCOC)=C1)=CC(OCCOC)=C1C2=NC(C=C3)=C(O2)C=C3C(C=C4)=CC5=C4N=C([Fr])O5,,,,100,,,,0,,,,,,,,,,,,,,,,,18
10.1016/j.polymdegradstab.2010.09.008,homopolymer,,PAN,N#CC([Fr])C[Rb],N#CC([Fr])C[Rb],N#CC([Fr])C[Rb],PAN,,100,,,,0,,,,,,,,,,,,,,,,,18.2
10.1016/j.polymdegradstab.2010.09.008,copolymer,,AN-co-MA11,CC([Fr])(CC(C#N)C[Rb])C(=O)O,N#CC([Fr])C[Rb],CC(C(O)=O)([Fr])C[Rb],PAN,,99.2,,MA,,0.8,,,,,,,,,,,,,,,,,18.2
10.1016/j.polymdegradstab.2010.09.008,copolymer,,AN-co-EMA19,CC([Fr])(CC(C#N)C[Rb])C(=O)OCC,N#CC([Fr])C[Rb],CC(C(OCC)=O)([Fr])C[Rb],PAN,,81.5,,EMA,,18.5,,,,,,,,,,,,,,,,,18.5
10.1002/app.43006,homopolymer,,,,[Rb]C(C#N)C[Fr],,,,100,,,,0,,,,,,,,,,,,,,,,,18.5
10.1016/j.polymdegradstab.2017.09.011,homopolymer,,,,CC([Fr])C[Rb],,,,100,,,,0,,,,,,,,,,,,,,,,,18.6
10.1007/s10965-020-02317-9,homopolymer,,,,[Rb]/C=N/CCCC/N=C/c1ccc(s1)c1cc(F)c(cc1F)c1ccc(s1)/C=N/CCCC/N=C/[Fr],,,,100,,,,0,,,,,,,,,,,,,,,,,18.7
10.1016/S0141-3910(96)00069-9,copolymer,,mercuriated-PS,[Rb]CC(CC(C1=CC=C([Hg]OC(C(F)(F)F)=O)C=C1)[Fr])C2=CC=CC=C2,[Rb]CC(C1=CC=CC=C1)[Fr],[Rb]CC([Fr])C1=CC=CC=C1,PS,62,,,mercuriated-PS,38,,,,,,,,,,,,,,,,,,18.9
10.1002/pat.3631,copolymer,,PMMA/DOPO-AA5.0,COC(C([Fr])(CC(C(OCP1(OC2=C(C3=C1C=CC=C3)C=CC=C2)=O)=O)C[Rb])C)=O,CC(C(OC)=O)([Fr])C[Rb],O=C(OCP1(OC2=C(C3=C1C=CC=C3)C=CC=C2)=O)C([Fr])C[Rb],PMMA,95,,,DOPO-AA,5,,,,,,,,,,,,,,,,,,19
10.1016/j.polymdegradstab.2006.04.032,copolymer,,PMMA10,COC(C(C)(CC([Fr])(C(OCCOP(O)(OC1=CC=CC=C1)=O)=O)C)C[Rb])=O,CC(C(OC)=O)([Fr])C[Rb],CC(C(OCCOP(O)(OC1=CC=CC=C1)=O)=O)([Fr])C[Rb],PMMA,90,,,MEPP,10,,,,,,,,,,,,,,,,,,19
10.1016/j.polymdegradstab.2010.09.008,copolymer,,AN-co-t-BMA14,CC(C)(C)OC(=O)C(C)([Fr])CC(C#N)C[Rb],N#CC([Fr])C[Rb],CC(C(OC(C)(C)C)=O)([Fr])C[Rb],PAN,,86.5,,t-BMA,,13.5,,,,,,,,,,,,,,,,,19
10.1177/0954008317752073,homopolymer,,,,CCOc1cc(ccc1OP(=O)(c1ccccc1)[Rb])/N=C/c1ccc(cc1)O[Fr],,,,100,,,,0,,,,,,,,,,,,,,,,,19
10.1016/j.polymdegradstab.2010.09.008,copolymer,,AN-co-EMA12,CC([Fr])(CC(C#N)C[Rb])C(=O)OCC,N#CC([Fr])C[Rb],CC(C(OCC)=O)([Fr])C[Rb],PAN,,88.5,,EMA,,11.5,,,,,,,,,,,,,,,,,19.4
10.1007/s10965-020-02317-9,homopolymer,,,,[Rb]/C=N/CCCCCC/N=C/c1ccc(s1)c1ccc(s1)c1ccc(s1)/C=N/CCCCCC/N=C/[Fr],,,,100,,,,0,,,,,,,,,,,,,,,,,19.5
10.1016/j.polymdegradstab.2016.09.025,homopolymer,,,,OC(C[Rb])[Fr],,,,100,,,,0,,,,,,,,,,,,,,,,,19.5
10.1016/j.polymdegradstab.2010.09.008,copolymer,,AN-co-VBA12,C#CC(CC(C1=CC=C(C=C1)C(O)=O)[Fr])C[Rb],N#CC([Fr])C[Rb],O=C(O)C(C=C1)=CC=C1C([Fr])C[Rb],PAN,,88,,VBA,,12,,,,,,,,,,,,,,,,,19.6
10.1021/acsomega.3c06235,copolymer,,PS148-b-PFAA-DOPO32,O=C(OCP1(=O)OC2=C(C=CC=C2)C2=CC=CC=C21)C([Fr])CC(C[Rb])C1=CC=CC=C1,[Rb]CC([Fr])C1=CC=CC=C1,O=C(OCP1(OC2=C(C3=C1C=CC=C3)C=CC=C2)=O)C([Fr])C[Rb],PS,,1,,FAA-DOPO,,50,,,,,,,,,,,,,,,,,19.6
10.1016/S0141-3910(00)00138-5,copolymer,,MMA-DEMMP2.5,CCOP(COC(C([Fr])(CC(C(OC)=O)(C)C[Rb])C)=O)(OCC)=O,CC(C(OC)=O)([Fr])C[Rb],CC(C(OCP(OCC)(OCC)=O)=O)([Fr])C[Rb],PMMA,,97.5,,DEMMP,,2.5,,,,,,,,,,,,,,,,,19.8
10.1039/c6py00183a,homopolymer,,,,[Rb]OCCOC(=O)c1ccc(cc1)C(=O)[Fr],,,,100,,,,0,,,,,,,,,,,,,,,,,19.9
10.1016/j.aiepr.2022.12.004,homopolymer,,,,[Fr]C(C1=CC=C(C=C1)/N=N/C2=CC=C(C(NC3=CC=C(C=C3)N[Rb])=O)C=C2)=O,,,,100,,,,0,,,,,,,,,,,,,,,,,20
10.3390/biom10071038,homopolymer,,,,[Rb]NCCCCCC(=O)[Fr],,,,100,,,,0,,,,,,,,,,,,,,,,,20
10.1002/APP.40855,homopolymer,,,,COC(=O)CCN(CCO)CCO,,,,100,,,,0,,,,,,,,,,,,,,,,,20
10.1016/j.polymdegradstab.2015.11.003,copolymer,,PBT,O=C([Fr])C1=CC=C(C=C1)C(OCCCCO[Rb])=O,O=C([Fr])C1=CC=C(C=C1)C(OCCCCO[Rb])=O,[Rb]OC1=CC=C(C=C1)C(C)(C2=CC=C(C=C2)OP([Fr])(C3=CC=CC=C3)=O)C,PBT,,100,,CPBA,,0,,,,,,,,,,,,,,,,,20.2
10.1016/j.polymdegradstab.2006.04.032,copolymer,,PMMA15,COC(C(C)(CC([Fr])(C(OCCOP(O)(OC1=CC=CC=C1)=O)=O)C)C[Rb])=O,CC(C(OC)=O)([Fr])C[Rb],CC(C(OCCOP(O)(OC1=CC=CC=C1)=O)=O)([Fr])C[Rb],PMMA,85,,,MEPP,15,,,,,,,,,,,,,,,,,,20.3
10.1016/S0141-3910（00）00066-5,copolymer,,MMA-ADPPO,COC(=O)C(C)C([Fr])CCC([Rb])CP(=O)(C1=CC=CC=C1)C1=CC=CC=C1,CC(C(OC)=O)([Fr])C[Rb],O=P(C1=CC=CC=C1)(C2=CC=CC=C2)CC([Fr])C[Rb],PMMA,,81,,ADPPO,,19,,,,,,,,,,,,,,,,,20.3
10.1002/pat.4161,copolymer,,polystyrene,CC(C(OCCN(CP(OC)(OC)=O)CP(OC)(OC)=O)=O)(CC(C1=CC=CC=C1)[Fr])C[Rb],[Rb]CC([Fr])C1=CC=CC=C1,CC(C(OCCN(CP(OC)(OC)=O)CP(OC)(OC)=O)=O)([Fr])C[Rb],PS,75,,,"ethyl N,N‐tetramethyl‐bis(phosphonate)‐bis(methylene) amine methacrylate(AC2NP2)",25,,,,,,,,,,,,,,,,,,20.5
10.1007/s00289-016-1652-0,copolymer,,IIA,CC(CC1)CCC1(C2=CC=C(C=C2)CO[Rb])C(C=C3)=CC=C3COC(CCC([Fr])=O)=O,CC(CC1)CCC1(C2=CC=C(C=C2)CO)C(C=C3)=CC=C3CO,O=C(CCCCCCC(Cl)=O)Cl,MBPZ,,50,,ClA,,50,,,,,,,,,,,,,,,,,20.5
10.1007/s00289-016-1652-0,homopolymer,,,,[Fr]Oc1ccc(cc1)C1(CCC(CC1)C)c1ccc(cc1)OC(=O)CCC(=O)[Rb],,,,100,,,,0,,,,,,,,,,,,,,,,,20.5
10.1016/j.polymdegradstab.2014.06.003,homopolymer,,,,[Rb]OCc1ccc(cc1)COC(=O)c1ccc(cc1)C(=O)[Fr],,,,100,,,,0,,,,,,,,,,,,,,,,,20.5
10.1002/pat.4784,copolymer,,PMMA-co-BDPA-5,O=C(OC(C1=CC=C(C=C1)OP(OC2=CC=CC=C2)(OC3=CC=CC=C3)=O)C4=CC=C(C=C4)OP(OC5=CC=CC=C5)(OC6=CC=CC=C6)=O)C(CC(C(OC)=O)([Fr])C)C[Rb],CC(C(OC)=O)([Fr])C[Rb],O=C(OC(C1=CC=C(C=C1)OP(OC2=CC=CC=C2)(OC3=CC=CC=C3)=O)C4=CC=C(C=C4)OP(OC5=CC=CC=C5)(OC6=CC=CC=C6)=O)C([Fr])C[Rb],PMMA,95,,,bis(4-((diphenoxyphosphoryl)oxy)phenyl)methyl acrylate(BDPA),5,,,,,,,,,,,,,,,,,,20.6
10.1016/S0141-3910（00）00066-5,copolymer,,MMA-DEαPVP,CCOP(=O)(OCC)C([Rb])(CCC([Fr])C(C)C(=O)OC)C1=CC=CC=C1,CC(C(OC)=O)([Fr])C[Rb],O=P(OCC)(OCC)C(C1=CC=CC=C1)([Fr])C[Rb],PMMA,,61,,DEαPVP,,39,,,,,,,,,,,,,,,,,20.6
10.1016/S0141-3910(96)00068-7,copolymer,,Silylated PS (B),[Rb]CC(CC(C1=CC=C(C=C1)[Si](C)(C)C)[Fr])C2=CC=CC=C2,[Rb]CC(C1=CC=CC=C1)[Fr],[Rb]CC([Fr])C1=CC=C([Si](C)(C)C)C=C1,PS,92.5,,,Silylated PS,7.5,,,,,,,,,,,,,,,,,,20.6
10.1016/j.polymdegradstab.2010.09.008,copolymer,,AN-co-t-BMA30,CC(C)(C)OC(=O)C(C)([Fr])CC(C#N)C[Rb],N#CC([Fr])C[Rb],CC(C(OC(C)(C)C)=O)([Fr])C[Rb],PAN,,70.4,,t-BMA,,29.6,,,,,,,,,,,,,,,,,20.7
10.1016/j.polymdegradstab.2010.09.008,copolymer,,AN-co-t-BMA2,CC(C)(C)OC(=O)C(C)([Fr])CC(C#N)C[Rb],N#CC([Fr])C[Rb],CC(C(OC(C)(C)C)=O)([Fr])C[Rb],PAN,,97.9,,t-BMA,,2.1,,,,,,,,,,,,,,,,,20.7
10.1080/00222348.2016.1254510,homopolymer,,,,CC(C)(c1ccc(cc1)O)c1ccc(cc1)O.C(C1CO1)Cl.C=CC(=O)O,,,,100,,,,0,,,,,,,,,,,,,,,,,20.8
10.1016/S0141-3910（00）00066-5,copolymer,,MMA-αPVPA,COC(=O)C(C)C([Fr])CCC([Rb])(C1=CC=CC=C1)P(=O)(O)O,CC(C(OC)=O)([Fr])C[Rb],O=P(O)(O)C(C1=CC=CC=C1)([Fr])C[Rb],PMMA,,90,,αPVPA,,10,,,,,,,,,,,,,,,,,20.9
10.1002/pat.3631,copolymer,,PMMA/DOPO-AA10.0,COC(C([Fr])(CC(C(OCP1(OC2=C(C3=C1C=CC=C3)C=CC=C2)=O)=O)C[Rb])C)=O,CC(C(OC)=O)([Fr])C[Rb],O=C(OCP1(OC2=C(C3=C1C=CC=C3)C=CC=C2)=O)C([Fr])C[Rb],PMMA,90,,,DOPO-AA,10,,,,,,,,,,,,,,,,,,21
10.1016/j.matchemphys.2012.02.046,copolymer,,So-coPS10,[Rb]CC(CC([Fr])c1ccccc1)C(OCCN(CP(OC)(OC)=O)CP(OC)(OC)=O)=O,[Rb]CC(c1ccccc1)[Fr],O=C(OCCN(CP(OC)(OC)=O)CP(OC)(OC)=O)C([Fr])C[Rb],PS,,97.74,,AC2NP2,,2.26,,,,,,,,,,,,,,,,,21
10.1016/j.polymer.2024.126780,copolymer,,PA6,[Fr]C(CCCCCN[Rb])=O,[Fr]C(CCCCCN[Rb])=O,[Fr]C(CCCCCNC(C1=CC=C(C(O)=C1)N2C(C3=CC=C(C=C3C2=O)C([Rb])=O)=O)=O)=O,PA6,,100,,HPI,,0,,,,,,,,,,,,,,,,,21
10.1039/C6RA17108G,copolymer,,PA-1,[Rb]NCCCCCNC(CCCCC([Fr])=O)=O,[Rb]NCCCCCNC(CCCCC([Fr])=O)=O,O=C(C(C([Fr])=O)CP1(OC2=CC=CC=C2C3=CC=CC=C31)=O)NCCCCCN[Rb],PA,100,,,DDPDA,0,,,,,,,,,,,,,,,,,,21
10.1016/j.reactfunctpolym.2007.05.012,homopolymer,,,,[Fr]Nc1ccc(cc1)Oc1cccc(n1)Oc1ccc(cc1)NC(=O)CCCCCCCCC(=O)[Rb],,,,100,,,,0,,,,,,,,,,,,,,,,,21
10.1016/j.polymdegradstab.2012.07.014,copolymer,,AN/ADEPMAE1,CCOP(=O)(OCC)N(C)CCOC(=O)C(C[Rb])CC([Fr])C#N,N#CC([Fr])C[Rb],O=C(OCCN(P(OCC)(OCC)=O)C)C([Fr])C[Rb],PAN,,99.1,,ADEPMAE,,0.9,,,,,,,,,,,,,,,,,21.1
10.1016/j.polymdegradstab.2010.09.008,copolymer,,AN-co-VBA17,C#CC(CC(C1=CC=C(C=C1)C(O)=O)[Fr])C[Rb],N#CC([Fr])C[Rb],O=C(O)C(C=C1)=CC=C1C([Fr])C[Rb],PAN,,82.7,,VBA,,17.3,,,,,,,,,,,,,,,,,21.2
10.1016/j.polymdegradstab.2012.07.014,copolymer,,AN/ADEPMAE2,CCOP(=O)(OCC)N(C)CCOC(=O)C(C[Rb])CC([Fr])C#N,N#CC([Fr])C[Rb],O=C(OCCN(P(OCC)(OCC)=O)C)C([Fr])C[Rb],PAN,,98.9,,ADEPMAE,,1.1,,,,,,,,,,,,,,,,,21.2
10.1002/pi.1946,copolymer,,PAN-co-DiPrpVBnP5,CC(OP(CC1=CC=C(C(CC(C#N)[Fr])C[Rb])C=C1)(OC(C)C)=O)C,N#CC([Fr])C[Rb],O=P(OC(C)C)(OC(C)C)CC(C=C1)=CC=C1C([Fr])C[Rb],PAN,,98,,DiPrpVBnP,,2,,,,,,,,,,,,,,,,,21.3
10.1016/S0141-3910（00）00066-5,copolymer,,ST-DEαPVP,CCOP(OCC)(C(CC(C1=CC=CC=C1)C[Rb])(C2=CC=CC=C2)[Fr])=O,[Rb]CC([Fr])C1=CC=CC=C1,O=P(OCC)(OCC)C(C1=CC=CC=C1)([Fr])C[Rb],PS,,95,,DEαPVP,,5,,,,,,,,,,,,,,,,,21.3
10.1007/s00289-016-1652-0,copolymer,,IA,O=C(OCC1=CC=C(C=C1)C2(CCCCC2)C3=CC=C(C=C3)CO[Rb])CCC([Fr])=O,OCC1=CC=C(C=C1)C2(CCCCC2)C3=CC=C(C=C3)CO,O=C(CCC(Cl)=O)Cl,BPZ,,50,,ClA,,50,,,,,,,,,,,,,,,,,21.5
10.1021/ie1006917,copolymer,,PTT,O=C([Fr])C1=CC=C(C(OCCCO[Rb])=O)C=C1,O=C([Fr])C1=CC=C(C(OCCCO[Rb])=O)C=C1,[Fr]OC(C(CP1(OC2=C(C3=C1C=CC=C3)C=CC=C2)=O)CC(OCCCO[Rb])=O)=O,PTT,100,,,DDP,0,,,,,,,,,,,,,,,,,,21.5
10.1007/s10965-021-02676-x,homopolymer,,,,[Fr]c1ccc(cc1)Oc1ccc(cc1)N1C(=O)C2C(C1=O)CC(CC2)C1CCC2C(C1)C(=O)N(C2=O)[Rb],,,,100,,,,0,,,,,,,,,,,,,,,,,21.5
10.1016/j.reactfunctpolym.2007.05.012,homopolymer,,,,[Fr]Nc1ccc(cc1)Oc1cccc(n1)Oc1ccc(cc1)NC(=O)CCCCC(=O)[Rb],,,,100,,,,0,,,,,,,,,,,,,,,,,21.5
10.1177/0954008315572493,homopolymer,,,,[Fr]NCCCCC(=O)NCCCCC(=O)[Rb],,,,100,,,,0,,,,,,,,,,,,,,,,,21.5
10.1007/s00289-016-1652-0,homopolymer,,,,[Fr]Oc1ccc(cc1)C1(CCCCC1)c1ccc(cc1)OC(=O)CCC(=O)[Rb],,,,100,,,,0,,,,,,,,,,,,,,,,,21.5
10.1021/ie1006917,homopolymer,,,,[Fr]OCCCOC(=O)c1ccc(cc1)C(=O)[Rb],,,,100,,,,0,,,,,,,,,,,,,,,,,21.5
10.1007/s10965-020-02317-9,homopolymer,,,,[Rb]/C=N/CCCCCC/N=C/c1ccc(s1)c1cc(F)c(cc1F)c1ccc(s1)/C=N/CCCCCC/N=C/[Fr],,,,100,,,,0,,,,,,,,,,,,,,,,,21.5
10.1002/pat.5153,homopolymer,,,,O=C1N(C2=CC=C(OC3=CC=C([Fr])C=C3)C=C2)C(C4C1CC(C5CC(C(N([Rb])C6=O)=O)C6CC5)CC4)=O,,,,100,,,,0,,,,,,,,,,,,,,,,,21.5
10.1016/j.polymdegradstab.2012.07.014,copolymer,,AN/ADEPMAE3,CCOP(=O)(OCC)N(C)CCOC(=O)C(C[Rb])CC([Fr])C#N,N#CC([Fr])C[Rb],O=C(OCCN(P(OCC)(OCC)=O)C)C([Fr])C[Rb],PAN,,98.6,,ADEPMAE,,1.4,,,,,,,,,,,,,,,,,21.6
10.1016/S0141-3910（00）00066-5,copolymer,,ST-αPVPA,O=P(O)(C(CC(C1=CC=CC=C1)C[Rb])(C2=CC=CC=C2)[Fr])O,[Rb]CC([Fr])C1=CC=CC=C1,O=P(O)(O)C(C1=CC=CC=C1)([Fr])C[Rb],PS,,97,,αPVPA,,3,,,,,,,,,,,,,,,,,21.6
10.1016/S0141-3910（00）00066-5,copolymer,,MMA-DPVPO,COC(=O)C(C)C([Fr])CCC([Rb])P(=O)(C1=CC=CC=C1)C1=CC=CC=C1,CC(C(OC)=O)([Fr])C[Rb],O=P(C1=CC=CC=C1)(C2=CC=CC=C2)C([Fr])C[Rb],PMMA,,85,,DPVPO,,15,,,,,,,,,,,,,,,,,21.6
10.1016/S0141-3910（00）00066-5,copolymer,,MMA-DEAP,COC(=O)C(C)C([Fr])CCC([Rb])CP(=O)(OC)OC,CC(C(OC)=O)([Fr])C[Rb],O=P(OCC)(OCC)CC([Fr])C[Rb],PMMA,,80,,DEAP,,20,,,,,,,,,,,,,,,,,21.6
10.1016/S0141-3910（00）00066-5,copolymer,,ST-DEAP,CCOP(CC(CC(C1=CC=CC=C1)C[Rb])[Fr])(OCC)=O,[Rb]CC([Fr])C1=CC=CC=C1,O=P(OCC)(OCC)CC([Fr])C[Rb],PS,,80,,DEAP,,20,,,,,,,,,,,,,,,,,21.7
10.1016/j.polymdegradstab.2006.04.032,copolymer,,PMMA20,COC(C(C)(CC([Fr])(C(OCCOP(O)(OC1=CC=CC=C1)=O)=O)C)C[Rb])=O,CC(C(OC)=O)([Fr])C[Rb],CC(C(OCCOP(O)(OC1=CC=CC=C1)=O)=O)([Fr])C[Rb],PMMA,80,,,MEPP,20,,,,,,,,,,,,,,,,,,21.8
10.1016/j.polymdegradstab.2007.02.003,copolymer,,PS/DEMEP,[Rb]CC(C1=CC=CC=C1)CC([Fr])(C)C(OCP(OCC)(OCC)=O)=O,[Rb]CC([Fr])C1=CC=CC=C1,CC(C(OCCOP(OCC)(OCC)=O)=O)([Fr])C[Rb],PS,,86.2,,DEMEP,,13.8,,,,,,,,,,,,,,,,,21.8
10.1016/j.polymdegradstab.2007.02.003,copolymer,,PS/DEAEP,O=C(C(CC(C1=CC=CC=C1)C[Rb])[Fr])OCCOP(OCC)(OCC)=O,[Rb]CC([Fr])C1=CC=CC=C1,O=C(OCCOP(OCC)(OCC)=O)C([Fr])C[Rb],PS,,86.5,,DEAEP,,13.5,,,,,,,,,,,,,,,,,21.8
10.1016/j.polymdegradstab.2010.09.008,copolymer,,AN-co-MA5,CC([Fr])(CC(C#N)C[Rb])C(=O)O,N#CC([Fr])C[Rb],CC(C(O)=O)([Fr])C[Rb],PAN,,96,,MA,,4,,,,,,,,,,,,,,,,,21.8
10.1016/S0141-3910（00）00066-5,copolymer,,ST-DEVP,COP(OC)(C(CC(C1=CC=CC=C1)C[Rb])[Fr])=O,[Rb]CC([Fr])C1=CC=CC=C1,O=P(OCC)(OCC)C([Fr])C[Rb],PS,,80,,DEVP,,20,,,,,,,,,,,,,,,,,21.8
10.1016/S0141-3910(96)00068-7,copolymer,,Silylated PS (C),[Rb]CC(CC(C1=CC=C(C=C1)[Si](Cl)(C)C)[Fr])C2=CC=CC=C2,[Rb]CC(C1=CC=CC=C1)[Fr],[Rb]CC([Fr])C1=CC=C([Si](C)(Cl)C)C=C1,PS,88.8,,,Silylated PS,11.2,,,,,,,,,,,,,,,,,,21.8
10.1002/pi.1946,copolymer,,PAN-co-DnBupVBnP5,CCCCOP(CC1=CC=C(C(CC(C#N)[Fr])C[Rb])C=C1)(OCCC)=O,N#CC([Fr])C[Rb],O=P(OCCCC)(OCCCC)CC(C=C1)=CC=C1C([Fr])C[Rb],PAN,,97.8,,DnBupVBnP,,2.2,,,,,,,,,,,,,,,,,21.9
10.1016/j.polymdegradstab.2007.02.003,copolymer,,PS/DEMMP,[Rb]CC(C1=CC=CC=C1)CC([Fr])(C)C(OCP(OCC)(OCC)=O)=O,[Rb]CC([Fr])C1=CC=CC=C1,CC(C(OCP(OCC)(OCC)=O)=O)([Fr])C[Rb],PS,,85.9,,DEMMP,,14.1,,,,,,,,,,,,,,,,,21.9
10.1016/j.polymdegradstab.2007.02.003,copolymer,,PS/DEAMP,[Rb]CC(C1=CC=CC=C1)CC(C(OCP(OCC)(OCC)=O)=O)[Fr],[Rb]CC([Fr])C1=CC=CC=C1,O=C(OCP(OCC)(OCC)=O)C([Fr])C[Rb],PS,,86.2,,DEAMP,,13.8,,,,,,,,,,,,,,,,,21.9
10.1016/j.polymdegradstab.2010.09.008,copolymer,,AN-co-EMA3,CC([Fr])(CC(C#N)C[Rb])C(=O)OCC,N#CC([Fr])C[Rb],CC(C(OCC)=O)([Fr])C[Rb],PAN,,97,,EMA,,3,,,,,,,,,,,,,,,,,21.9
10.1016/j.polymdegradstab.2010.09.008,copolymer,,AN-co-t-BMA6,CC(C)(C)OC(=O)C(C)([Fr])CC(C#N)C[Rb],N#CC([Fr])C[Rb],CC(C(OC(C)(C)C)=O)([Fr])C[Rb],PAN,,93.6,,t-BMA,,6.4,,,,,,,,,,,,,,,,,21.9
10.1016/j.polymdegradstab.2018.05.010,copolymer,,PHF,O=C(OCCCCCCOC(C1=CC=C(O1)C([Fr])=O)=O)CCP(OCCCCCCO[Rb])(C2=CC=CC=C2)=O,O=C([Fr])CCP(OCCCCCCO[Rb])(C1=CC=CC=C1)=O,O=C([Fr])C1=CC=C(O1)C(OCCCCCCO[Rb])=O,HFH,,100,,HCH,,0,,,,,,,,,,,,,,,,,21.9
10.1016/S0141-3910(00)00138-5,copolymer,,MMA-DEMMP5,CCOP(COC(C([Fr])(CC(C(OC)=O)(C)C[Rb])C)=O)(OCC)=O,CC(C(OC)=O)([Fr])C[Rb],CC(C(OCP(OCC)(OCC)=O)=O)([Fr])C[Rb],PMMA,,95,,DEMMP,,5,,,,,,,,,,,,,,,,,21.9
10.3390/ma13010127,copolymer,,PS-10,O=C(OCP1(=O)OC2=C(C=CC=C2)C2=CC=CC=C21)C([Fr])CC(C[Rb])C1=CC=CC=C1,[Rb]CC([Fr])C1=CC=CC=C1,O=C(OCP1(OC2=C(C3=CC=CC=C31)C=CC=C2)=O)C([Fr])C[Rb],PS,,90,,DOPOAA,,10,,,,,,,,,,,,,,,,,21.9
10.1002/pat.4161,copolymer,,polystyrene,CC(C(OCCN(CP(OC)(OC)=O)CP(OC)(OC)=O)=O)(CC(C1=CC=CC=C1)[Fr])C[Rb],[Rb]CC([Fr])C1=CC=CC=C1,CC(C(OCCN(CP(OC)(OC)=O)CP(OC)(OC)=O)=O)([Fr])C[Rb],PS,50,,,"ethyl N,N‐tetramethyl‐bis(phosphonate)‐bis(methylene) amine methacrylate(AC2NP2)",50,,,,,,,,,,,,,,,,,,22
10.1002/pat.4784,copolymer,,PMMA-co-BDPA-10,O=C(OC(C1=CC=C(C=C1)OP(OC2=CC=CC=C2)(OC3=CC=CC=C3)=O)C4=CC=C(C=C4)OP(OC5=CC=CC=C5)(OC6=CC=CC=C6)=O)C(CC(C(OC)=O)([Fr])C)C[Rb],CC(C(OC)=O)([Fr])C[Rb],O=C(OC(C1=CC=C(C=C1)OP(OC2=CC=CC=C2)(OC3=CC=CC=C3)=O)C4=CC=C(C=C4)OP(OC5=CC=CC=C5)(OC6=CC=CC=C6)=O)C([Fr])C[Rb],PMMA,90,,,bis(4-((diphenoxyphosphoryl)oxy)phenyl)methyl acrylate(BDPA),10,,,,,,,,,,,,,,,,,,22
10.1002/pat.4784,copolymer,,PMMA-co-BDPA-10,COC(=O)C(C)([Fr])CC(C[Rb])C(=O)OC(C1=CC=C(OP(=O)(OC2=CC=CC=C2)OC2=CC=CC=C2)C=C1)C1=CC=C(OP(=O)(OC2=CC=CC=C2)OC2=CC=CC=C2)C=C1,CC(C(OC)=O)([Fr])C[Rb],O=C(OC(C1=CC=C(C=C1)OP(OC2=CC=CC=C2)(OC3=CC=CC=C3)=O)C4=CC=C(C=C4)OP(OC5=CC=CC=C5)(OC6=CC=CC=C6)=O)C([Fr])C[Rb],PMMA,90,,,BDPA,10,,,,,,,,,,,,,,,,,,22
10.1016/j.cej.2021.132121,copolymer,,PET,O=C([Fr])C1=CC=C(C(=O)OCCO[Rb])C=C1,O=C([Fr])C1=CC=C(C(=O)OCCO[Rb])C=C1,O=C(OCCO[Rb])C1=CC=C2N=C(C3=CC(C4=NC5=C(C=C(C=C5)C([Fr])=O)N4)=CC(S(=O)([O-])=O)=C3)NC2=C1.[K+],PET,,100,,MS-K,,0,,,,,,,,,,,,,,,,,22
10.1016/j.compositesb.2021.108664,copolymer,,PTT,O=C(C1=CC=C(C=C1)C(OCCCO[Rb])=O)[Fr],O=C(C1=CC=C(C=C1)C(OCCCO[Rb])=O)[Fr],O=C([Fr])C1=CC=C(C#CC2=CC=CC=C2)C=C1C(=O)OCCCO[Rb],PTT,,100,,,,0,,,,,,,,,,,,,,,,,22
10.1016/j.compositesb.2021.108664,copolymer,,PTTB10,O=C(C1=CC=C(C=C1)C(OCCCOC(C2=CC(C(OCCCO[Rb])=O)=CC(N3C(C4=C(C3=O)C=CC=C4)=O)=C2)=O)=O)[Fr],O=C(C1=CC=C(C=C1)C(OCCCO[Rb])=O)[Fr],O=C([Fr])C1=CC=C(C#CC2=CC=CC=C2)C=C1C(=O)OCCCO[Rb],PTT,,100,,PEPA,,10,,,,,,,,,,,,,,,,,22
10.1016/j.compositesb.2021.108664,copolymer,,PTTP10,O=C(C1=CC=C(C=C1)C(OCCCOC(C2=CC=C(C=C2C(OCCCO[Rb])=O)C#CC3=CC=CC=C3)=O)=O)[Fr],O=C(C1=CC=C(C=C1)C(OCCCO[Rb])=O)[Fr],O=C(C1=CC(C(OCCCO[Rb])=O)=CC(N2C(C3=C(C2=O)C=CC=C3)=O)=C1)[Fr],PTT,,100,,BN,,10,,,,,,,,,,,,,,,,,22
10.1016/j.polymdegradstab.2010.09.008,copolymer,,AN-co-VBA3,C#CC(CC(C1=CC=C(C=C1)C(O)=O)[Fr])C[Rb],N#CC([Fr])C[Rb],O=C(O)C(C=C1)=CC=C1C([Fr])C[Rb],PAN,,97.2,,VBA,,2.8,,,,,,,,,,,,,,,,,22
10.1016/j.polymer.2015.01.030,copolymer,,PETP3,O=C(C1=CC=C(C=C1)C(OCCOC(C2=CC3=C(OC4=C(P3(C5=CC=CC=C5)(C6=CC=CC=C6)=O)C=C(C=C4)C(OCCO[Fr])=O)C=C2)=O)=O)OCCO[Rb],O=C(C1=CC=C(C=C1)C(O[Fr])=O)OCCO[Rb],O=C(OCCO[Rb])C1=CC2=C(C=C1)OC3=C(C=C(C(OCCO[Fr])=O)C=C3)P2(C4=CC=CC=C4)=O,PET,,97,,DCPPO-Ph,,3,,,,,,,,,,,,,,,,,22
10.1016/S0141-3910（00）00066-5,copolymer,,MMA-DEVP,CCOP(=O)(OCC)C([Fr])CCC([Rb])C(C)C(=O)OC,CC(C(OC)=O)([Fr])C[Rb],O=P(OCC)(OCC)C([Fr])C[Rb],PMMA,,82,,DEVP,,18,,,,,,,,,,,,,,,,,22
10.1021/ie303446s,copolymer,,A-PS-10,COP(CN(CP(OC)(OC)=O)CCOC(C([Fr])(CC(C1=CC=CC=C1)C[Rb])C)=O)(OC)=O,[Rb]CC([Fr])C1=CC=CC=C1,CC(C(OCCN(CP(OC)(OC)=O)CP(OC)(OC)=O)=O)([Fr])C[Rb],PS,50,,,AC2NP2,50,,,,,,,,,,,,,,,,,,22
10.1039/C5RA11390C,copolymer,,PBS,O=C(CCC(OCCCCO[Rb])=O)O[Fr],O=C(CCC([Rb])=O)O[Fr],[Rb]OCCCCO[Fr],SA,,50,,BD,,50,,,,,,,,,,,,,,,,,22
13.1039/c8ra10325a,copolymer,,FR-PA6-12,[Rb]C(CCCCC(NCCCCCC(NCCCCCC(NCCC[Si](C)(C)O[Si](C)(C)CCCN[Fr])=O)=O)=O)=O,[Rb]C(CCCCC(NCCCCCC(NCCCCCC([Fr])=O)=O)=O)=O,C[Si](O[Si](C)(C)CCCN[Rb])(C)CCCN[Fr],PA6-AC,100,,,MSDS,12,,,,,,,,,,,,,,,,,,22
10.1021/ie3033813,homopolymer,,,,[Fr]CC(COc1ccc(cc1)C(c1ccc(cc1)O[Rb])(C)C)O,,,,100,,,,0,,,,,,,,,,,,,,,,,22
10.1016/j.reactfunctpolym.2007.05.012,homopolymer,,,,[Fr]Nc1ccc(cc1)Oc1cccc(n1)Oc1ccc(cc1)NC(=O)c1cccc(c1)C(=O)[Rb],,,,100,,,,0,,,,,,,,,,,,,,,,,22
10.1007/s11224-014-0474-7,homopolymer,,,,[Fr]Oc1ccc(cc1)Cc1ccc(cc1)OP(=O)(Oc1ccccc1)[Rb],,,,100,,,,0,,,,,,,,,,,,,,,,,22
10.1016/S0141-3910(96)00126-7,homopolymer,,,,[Fr]OCCOc1ccc(cc1)S(=O)(=O)c1ccc(cc1)OCCOP(=O)(c1ccc(cc1)N(=O)=O)[Rb],,,,100,,,,0,,,,,,,,,,,,,,,,,22
10.1016/j.compositesa.2020.106037,homopolymer,,,,[Rb]OCCCCOC(=O)CCCCC(=O)O[Fr],,,,100,,,,0,,,,,,,,,,,,,,,,,22
10.1002/pat.3743,homopolymer,,,,CC(C(=O)O[Fr])[Rb],,,,100,,,,0,,,,,,,,,,,,,,,,,22
10.1002/pola.1993.080311303,homopolymer,,,,CCCCCCCCCCCCCCCc1cccc(c1)OP(=O)(Oc1ccc(cc1)C(c1ccc(cc1)O[Fr])(C)C)[Rb],,,,100,,,,0,,,,,,,,,,,,,,,,,22
10.1021/acsami.7b06250,homopolymer,,,,[Rb]NCCCCCCCCCCC(=O)[Fr],,,,100,,,,0,,,,,,,,,,,,,,,,,22.2
10.1002/pi.1946,copolymer,,PAN-co-DEpVBnP5,CCOP(CC1=CC=C(C(CC(C#N)[Fr])C[Rb])C=C1)(OCC)=O,N#CC([Fr])C[Rb],O=P(OCC)(OCC)CC(C=C1)=CC=C1C([Fr])C[Rb],PAN,,98.2,,DEpVBnP,,1.8,,,,,,,,,,,,,,,,,22.3
10.1007/s10904-022-02495-7,copolymer,,PNP5,O=C(OCCOP(=O)(OC1=CC=CC=C1)N1CCN(C2=CC=CC=C2)CC1)C(C[Rb])CC(C[Fr])C1=CC=CC=C1,[Rb]CC([Fr])C1=CC=CC=C1,CC(C(OCCOP(OC1=CC=CC=C1)(N2CCN(CC2)C3=CC=CC=C3)=O)=O)([Fr])C[Rb],PS,,95,,PPPEM,,5,,,,,,,,,,,,,,,,,22.4
10.1007/s10973-017-6092-z,homopolymer,,,,[Fr]OCCCCOC(=O)CCC(=O)[Rb],,,,100,,,,0,,,,,,,,,,,,,,,,,22.4
10.1002/pat.3261,copolymer,,polystyrene,[Rb]CC(CC([Fr])C(NCOP(C)(OCP1(OC2=C(C=CC=C2)C3=CC=CC=C31)=O)=O)=O)C4=CC=CC=C4,[Rb]CC([Fr])C1=CC=CC=C1,O=C(NCOP(C)(OCP1(OC2=C(C3=CC=CC=C31)C=CC=C2)=O)=O)C([Fr])C[Rb],PS,45,,,DMPMA,5,,,,,,,,,,,,,,,,,,22.5
10.1002/pat.3261,copolymer,,DPS-10,O=C(C(CC(C1=CC=CC=C1)C[Rb])[Fr])NCOP(C)(OCP2(OC3=C(C=CC=C3)C4=CC=CC=C42)=O)=O,[Rb]CC([Fr])C1=CC=CC=C1,CP(OCNC(C([Fr])C[Rb])=O)(OCP1(OC2=C(C=CC=C2)C3=CC=CC=C31)=O)=O,PS,45,,,DMPMA,5,,,,,,,,,,,,,,,,,,22.5
10.1007/s10924-022-02466-6,copolymer,,PA56,O=C(CCCCC(=O)NCCCCCNC(=O)CC(CP1(=O)OC2=C(C=CC=C2)C2=C1C=CC=C2)C(=O)[Fr])NCCCCCN[Rb],O=C(CCCCC(NCCCCCN[Rb])=O)[Fr],O=C(NCCCCCN[Rb])CC(C([Fr])=O)CP1(OC2=C(C3=C1C=CC=C3)C=CC=C2)=O,PA56,,100,,,,0,,,,,,,,,,,,,,,,,22.5
10.1016/j.polymdegradstab.2010.09.008,copolymer,,AN-co-EMA7,CC([Fr])(CC(C#N)C[Rb])C(=O)OCC,N#CC([Fr])C[Rb],CC(C(OCC)=O)([Fr])C[Rb],PAN,,93.5,,EMA,,6.5,,,,,,,,,,,,,,,,,22.5
10.1016/S0141-3910（00）00066-5,copolymer,,ST-DEMMP,CCOP(COC(C([Fr])(CC(C1=CC=CC=C1)C[Rb])C)=O)(OCC)=O,[Rb]CC([Fr])C1=CC=CC=C1,CC(C(OCP(OCC)(OCC)=O)=O)([Fr])C[Rb],PS,,90,,DEMMP,,10,,,,,,,,,,,,,,,,,22.5
10.1016/S0141-3910（00）00066-5,copolymer,,MMA-VPA,COC(=O)C(C)C([Fr])CCC([Rb])P(=O)(O)O,CC(C(OC)=O)([Fr])C[Rb],O=P(O)(O)C([Fr])C[Rb],PMMA,,80,,VPA,,20,,,,,,,,,,,,,,,,,22.5
11.1039/c8ra10325a,copolymer,,FR-PA6-6,[Rb]C(CCCCC(NCCCCCC(NCCCCCC(NCCC[Si](C)(C)O[Si](C)(C)CCCN[Fr])=O)=O)=O)=O,[Rb]C(CCCCC(NCCCCCC(NCCCCCC([Fr])=O)=O)=O)=O,C[Si](O[Si](C)(C)CCCN[Rb])(C)CCCN[Fr],PA6-AC,100,,,MSDS,6,,,,,,,,,,,,,,,,,,22.5
12.1039/c8ra10325a,copolymer,,FR-PA6-9,[Rb]C(CCCCC(NCCCCCC(NCCCCCC(NCCC[Si](C)(C)O[Si](C)(C)CCCN[Fr])=O)=O)=O)=O,[Rb]C(CCCCC(NCCCCCC(NCCCCCC([Fr])=O)=O)=O)=O,C[Si](O[Si](C)(C)CCCN[Rb])(C)CCCN[Fr],PA6-AC,100,,,MSDS,9,,,,,,,,,,,,,,,,,,22.5
10.1016/j.reactfunctpolym.2007.05.012,homopolymer,,,,[Fr]Nc1ccc(cc1)Oc1cccc(n1)Oc1ccc(cc1)NC(=O)c1ccc(cc1)C(=O)[Rb],,,,100,,,,0,,,,,,,,,,,,,,,,,22.5
10.1002/marc.202200644,copolymer,,PA1210,[Rb]NCCCCCCCCCCCCNC(CCCCCCCCC([Fr])=O)=O,[Rb]NCCCCCCCCCCCCNC(CCCCCCCCC([Fr])=O)=O,[Rb]NCCCCCCCCCCCCNC(CCP([Fr])(C1=CC=CC=C1)=O)=O,PA1210,,100,,CDS,,0,,,,,,,,,,,,,,,,,22.6
10.1016/j.polymdegradstab.2012.07.014,copolymer,,AN/ADEPMAE4,CCOP(=O)(OCC)N(C)CCOC(=O)C(C[Rb])CC([Fr])C#N,N#CC([Fr])C[Rb],O=C(OCCN(P(OCC)(OCC)=O)C)C([Fr])C[Rb],PAN,,97.8,,ADEPMAE,,2.2,,,,,,,,,,,,,,,,,22.6
10.1016/S0141-3910（00）00066-5,copolymer,,ST-ADPPO,O=P(C1=CC=CC=C1)(C2=CC=CC=C2)CC(CC(C3=CC=CC=C3)C[Rb])[Fr],[Rb]CC([Fr])C1=CC=CC=C1,O=P(C1=CC=CC=C1)(C2=CC=CC=C2)CC([Fr])C[Rb],PS,,84,,ADPPO,,16,,,,,,,,,,,,,,,,,22.6
10.1016/S0141-3910(96)00068-7,copolymer,,Silylated PS (D),[Rb]CC(CC(C1=CC=C(C=C1)[Si](Cl)(C)Cl)[Fr])C2=CC=CC=C2,[Rb]CC(C1=CC=CC=C1)[Fr],[Rb]CC([Fr])C1=CC=C([Si](Cl)(Cl)C)C=C1,PS,79.9,,,Silylated PS,20.1,,,,,,,,,,,,,,,,,,22.6
10.1016/j.reactfunctpolym.2020.104631,copolymer,,MMA/HPD-5,CCOP(COP(OCCOC(C(CC(C[Rb])(C(OC)=O)C)[Fr])=O)(C1=CC=CC=C1)=O)(OCC)=O,CC(C(OC)=O)([Fr])C[Rb],O=C(OCCOP(OCP(OCC)(OCC)=O)(C1=CC=CC=C1)=O)C([Fr])C[Rb],PMMA,,95,,HPD,,5,,,,,,,,,,,,,,,,,22.7
10.1016/j.reactfunctpolym.2020.104631,copolymer,,MMA-HPD5,O=C(C(CC(C(OC)=O)(C)C[Rb])[Fr])OCCOP(OCP(OCC)(OCC)=O)(C1=CC=CC=C1)=O,CC(C(OC)=O)([Fr])C[Rb],CCOP(COP(OCCOC(C([Fr])C[Rb])=O)(C1=CC=CC=C1)=O)(OCC)=O,PMMA,94,,,HPD,6,,,,,,,,,,,,,,,,,,22.7
10.1016/j.polymdegradstab.2015.11.003,copolymer,,PBT/CPBA15%,O=C(OC1=CC=C(C=C1)C(C)(C2=CC=C(C=C2)OP([Fr])(C3=CC=CC=C3)=O)C)C4=CC=C(C=C4)C(OCCCCO[Rb])=O,O=C([Fr])C1=CC=C(C=C1)C(OCCCCO[Rb])=O,[Rb]OC1=CC=C(C=C1)C(C)(C2=CC=C(C=C2)OP([Fr])(C3=CC=CC=C3)=O)C,PBT,85,,,CPBA,15,,,,,,,,,,,,,,,,,,22.8
10.1016/S0141-3910(00)00138-5,copolymer,,MMA-DEMMP10,CCOP(COC(C([Fr])(CC(C(OC)=O)(C)C[Rb])C)=O)(OCC)=O,CC(C(OC)=O)([Fr])C[Rb],CC(C(OCP(OCC)(OCC)=O)=O)([Fr])C[Rb],PMMA,,90,,DEMMP,,10,,,,,,,,,,,,,,,,,22.8
10.1016/S0141-3910(01)00184-7,copolymer,,PMMA/DEMMP10,CC(C[Rb])(CC(C(OCP(OCC)(OCC)=O)=O)([Fr])C)C(OC)=O,CC(C(OC)=O)([Fr])C[Rb],CC(C(OCP(OCC)(OCC)=O)=O)([Fr])C[Rb],PMMA,,90,,DEMMP,,10,,,,,,,,,,,,,,,,,22.8
10.1002/pat.4784,copolymer,,PMMA-co-BDPA-15,O=C(OC(C1=CC=C(C=C1)OP(OC2=CC=CC=C2)(OC3=CC=CC=C3)=O)C4=CC=C(C=C4)OP(OC5=CC=CC=C5)(OC6=CC=CC=C6)=O)C(CC(C(OC)=O)([Fr])C)C[Rb],CC(C(OC)=O)([Fr])C[Rb],O=C(OC(C1=CC=C(C=C1)OP(OC2=CC=CC=C2)(OC3=CC=CC=C3)=O)C4=CC=C(C=C4)OP(OC5=CC=CC=C5)(OC6=CC=CC=C6)=O)C([Fr])C[Rb],PMMA,85,,,bis(4-((diphenoxyphosphoryl)oxy)phenyl)methyl acrylate(BDPA),15,,,,,,,,,,,,,,,,,,23
10.1007/BF03219026,copolymer,,FR-PBT-5.5,O=C([Fr])C1=CC=C(C=C1)C(OCCCCOC(C(CP2(OC3=C(C4=C2C=CC=C4)C=CC=C3)=O)CC(OCCCCO[Rb])=O)=O)=O,O=C(C1=CC=C(C(OCCCCO[Rb])=O)C=C1)[Fr],O=C(CC(CP1(OC2=C(C3=C1C=CC=C3)C=CC=C2)=O)C([Fr])=O)OCCCCO[Rb],PBT,,94.5,,DOP-MBDA,,5.5,,,,,,,,,,,,,,,,,23
10.1016/j.polymdegradstab.2018.05.010,copolymer,,PHFC2.5,O=C(OCCCCCCOC(C1=CC=C(O1)C([Fr])=O)=O)CCP(OCCCCCCO[Rb])(C2=CC=CC=C2)=O,O=C([Fr])CCP(OCCCCCCO[Rb])(C1=CC=CC=C1)=O,O=C([Fr])C1=CC=C(O1)C(OCCCCCCO[Rb])=O,HFH,,100,,HCH,,2.5,,,,,,,,,,,,,,,,,23
10.1016/S0141-3910(03)00207-6,copolymer,,PMMA-co-VII,CCOP(OCC)(C(OC(C([Fr])(CC(C(OC)=O)(C[Rb])C)C)=O)CCCCC)=O,CC(C(OC)=O)([Fr])C[Rb],CCOP(OCC)(C(CCCCC)OC(C(C)([Fr])C[Rb])=O)=O,PMMA,,74.6,,phosphorylated methyl methacrylate-VII,,25.4,,,,,,,,,,,,,,,,,23
10.1007/s11224-014-0474-7,homopolymer,,,,[Fr]Oc1ccc(cc1)C(c1cccc(c1)C(c1ccc(cc1)OP(=O)(Oc1ccccc1)[Rb])(C)C)(C)C,,,,100,,,,0,,,,,,,,,,,,,,,,,23
10.1016/j.porgcoat.2007.04.007,homopolymer,,,,C=C(C)C(=O)OCC(CN1CCN(CC1)CC(COC(=O)C(=C)C)O)O,,,,100,,,,0,,,,,,,,,,,,,,,,,23
10.1016/S0141-3910（00）00066-5,copolymer,,MMA-DPVP,COC(=O)C(C)C([Fr])CCC([Rb])P(=O)(OC1=CC=CC=C1)OC1=CC=CC=C1,CC(C(OC)=O)([Fr])C[Rb],O=P(OC1=CC=CC=C1)(OC2=CC=CC=C2)C([Fr])C[Rb],PMMA,,80,,DPVP,,20,,,,,,,,,,,,,,,,,23.1
10.1016/S0141-3910（00）00066-5,copolymer,,MMA-DEMMP,CCOP(=O)(COC(=O)C(C)([Fr])CCC([Rb])C(C)C(=O)OC)OCC,CC(C(OC)=O)([Fr])C[Rb],CC(C(OCP(OCC)(OCC)=O)=O)([Fr])C[Rb],PMMA,,80,,DEMMP,,20,,,,,,,,,,,,,,,,,23.2
1006 334X(2019)04 0001 04,copolymer,,PA6-DDP-A,O=C(CC(CP1(OC2=CC=CC=C2C3=CC=CC=C31)=O)C([Fr])=O)NCCCCCCNC(CCCCCN[Rb])=O,[Fr]C(CCCCCN[Rb])=O,O=C(CC(CP1(OC2=CC=CC=C2C3=CC=CC=C31)=O)C([Fr])=O)NCCCCCCN[Rb],PA6,100,,,DDP,0.8,,,,,,,,,,,,,,,,,,23.2
10.1016/j.polymdegradstab.2012.07.014,copolymer,,AN/ADEPMAE5,CCOP(=O)(OCC)N(C)CCOC(=O)C(C[Rb])CC([Fr])C#N,N#CC([Fr])C[Rb],O=C(OCCN(P(OCC)(OCC)=O)C)C([Fr])C[Rb],PAN,,97.3,,ADEPMAE,,2.7,,,,,,,,,,,,,,,,,23.3
10.1007/s10924-022-02466-6,copolymer,,PA56-0.5DDP,O=C(CCCCC(=O)NCCCCCNC(=O)CC(CP1(=O)OC2=C(C=CC=C2)C2=C1C=CC=C2)C(=O)[Fr])NCCCCCN[Rb],O=C(CCCCC(NCCCCCN[Rb])=O)[Fr],O=C(NCCCCCN[Rb])CC(C([Fr])=O)CP1(OC2=C(C3=C1C=CC=C3)C=CC=C2)=O,PA56,,100,,,,0.5,,,,,,,,,,,,,,,,,23.4
10.1002/pat.4161,copolymer,,polystyrene,CC(C(OCCN(CP(OC)(OC)=O)CP(OC)(OC)=O)=O)(CC(C1=CC=CC=C1)[Fr])C[Rb],[Rb]CC([Fr])C1=CC=CC=C1,CC(C(OCCN(CP(OC)(OC)=O)CP(OC)(OC)=O)=O)([Fr])C[Rb],PS,25,,,"ethyl N,N‐tetramethyl‐bis(phosphonate)‐bis(methylene) amine methacrylate(AC2NP2)",75,,,,,,,,,,,,,,,,,,23.5
10.1002/pol.20230521,copolymer,,PA6,[Rb]CCCCCCNC(C(CP1(OC2=CC=CC=C2C3=CC=CC=C31)=O)CC(NCCCCCC([Fr])=O)=O)=O,[Rb]NCCCCCC([Fr])=O,[Rb]CCCCCCNC(C(CP1(OC2=CC=CC=C2C3=CC=CC=C31)=O)CC([Fr])=O)=O,PA6,0,,,DOPO-ITA,100,,,,,,,,,,,,,,,,,,23.5
10.1016/j.matchemphys.2012.02.046,copolymer,,So-coPS20,[Rb]CC(CC([Fr])c1ccccc1)C(OCCN(CP(OC)(OC)=O)CP(OC)(OC)=O)=O,[Rb]CC(c1ccccc1)[Fr],O=C(OCCN(CP(OC)(OC)=O)CP(OC)(OC)=O)C([Fr])C[Rb],PS,,94.55,,AC2NP2,,5.45,,,,,,,,,,,,,,,,,23.5
10.1016/j.polymdegradstab.2014.06.003,copolymer,,PCTD5,[Rb]OCCOc1cc(P2(Oc3c(c4ccccc42)cccc3)=O)c(OCCOC(c5ccc(C(OCC6CCC(COC(c7ccc(C([Fr])=O)cc7)=O)CC6)=O)cc5)=O)cc1,[Fr]C(c1ccc(C(OCC(CC2)CCC2CO[Rb])=O)cc1)=O,O=C([Fr])c1ccc(C(OCCOc2cc(P3(Oc4c(c5ccccc53)cccc4)=O)c(OCCO[Rb])cc2)=O)cc1,PCT,,95,,DOPO-HQ-HE,,5,,,,,,,,,,,,,,,,,23.5
10.1016/j.polymdegradstab.2018.05.010,copolymer,,PHFC5,O=C(OCCCCCCOC(C1=CC=C(O1)C([Fr])=O)=O)CCP(OCCCCCCO[Rb])(C2=CC=CC=C2)=O,O=C([Fr])CCP(OCCCCCCO[Rb])(C1=CC=CC=C1)=O,O=C([Fr])C1=CC=C(O1)C(OCCCCCCO[Rb])=O,HFH,,100,,HCH,,5,,,,,,,,,,,,,,,,,23.5
10.1021/ie303446s,copolymer,,A-PS-15,COP(CN(CP(OC)(OC)=O)CCOC(C([Fr])(CC(C1=CC=CC=C1)C[Rb])C)=O)(OC)=O,[Rb]CC([Fr])C1=CC=CC=C1,CC(C(OCCN(CP(OC)(OC)=O)CP(OC)(OC)=O)=O)([Fr])C[Rb],PS,25,,,AC2NP2,75,,,,,,,,,,,,,,,,,,23.5
10.1039/c2jm34376b,copolymer,,Poly(ethylene terephthalate) (PET),[Fr]C(C1=CC=C(C=C1)C(OCCOC(C2=CC=C(C=C2C(OCCO[Rb])=O)C#CC3=CC=CC=C3)=O)=O)=O,O=C([Fr])C1=CC=C(C(=O)OCCO[Rb])C=C1,O=C(C1=CC=C(C#CC2=CC=CC=C2)C=C1C(OCCO[Rb])=O)[Fr],PET,,90,,4-(phenylethynyl) di(ethylene glycol) phthalate (PEPE),,10,,,,,,,,,,,,,,,,,23.5
10.1039/C5RA11390C,copolymer,,PBSH-1%,O=P(O[Fr])(CCC(OCCCCOC(CCC(OCCCCO[Rb])=O)=O)=O)C1=CC=CC=C1,O=C([Fr])CCC(OCCCCO[Rb])=O,O=P(O[Fr])(CCC(OCCCCO[Rb])=O)C1=CC=CC=C1,PBS,,99,,HPPPA,,1,,,,,,,,,,,,,,,,,23.5
10.1039/C7RA13228J,copolymer,,PA6,[Rb]NCCCCCC([Fr])=O,[Rb]NCCCCCC([Fr])=O,O=C(NCCCCCCCCCCN[Rb])CC(C([Fr])=O)CP1(OC2=CC=CC=C2C3=CC=CC=C31)=O,PA6,100,,,DDP salt,0,,,,,,,,,,,,,,,,,,23.5
10.1039/D0RA07822K,copolymer,,Polyamide66(PA66),[Rb]NCCCCCCNC(CCCCC(NCCCCCCNC(CCCCC(OCCOP(CCC([Fr])=O)(C1=CC=CC=C1)=O)=O)=O)=O)=O,[Rb]NCCCCCCNC(CCCCC([Fr])=O)=O,[Rb]NCCCCCCNC(CCCCC(OCCOP(CCC([Fr])=O)(C1=CC=CC=C1)=O)=O)=O,PA66salt,100,,,CPPOA,0,,,,,,,,,,,,,,,,,,23.5
10.1039/D0RA07822K,copolymer,,PA66,O=C([Fr])CCP(=O)(OCCOC(=O)CCCCC(=O)NCCCCCCNC(=O)CCCCC(=O)NCCCCCCN[Rb])C1=CC=CC=C1,O=C(CCCCC([Fr])=O)NCCCCCCN[Rb],O=C(NCCCCCCN[Rb])CCCCC(OCCOP(CCC([Fr])=O)(C1=CC=CC=C1)=O)=O,PA66,100,,,CPPOA,0,,,,,,,,,,,,,,,,,,23.5
10.1016/j.polymdegradstab.2007.05.017,homopolymer,,,,C=C(CC(C(=C)C(=O)OCC1COC2(CCCO2)O1)C(=O)OCC1COC2(CCCO2)O1)C(=O)OCC1COC2(CCCO2)O1,,,,100,,,,0,,,,,,,,,,,,,,,,,23.5
10.1016/S0141-3910（00）00066-5,copolymer,,ST-DPVPO,O=P(C1=CC=CC=C1)(C(CC(C2=CC=CC=C2)C[Rb])[Fr])C3=CC=CC=C3,[Rb]CC([Fr])C1=CC=CC=C1,O=P(C1=CC=CC=C1)(C2=CC=CC=C2)C([Fr])C[Rb],PS,,90,,DPVPO,,10,,,,,,,,,,,,,,,,,23.6
10.1016/S0141-3910（00）00066-5,copolymer,,MMA-DEpVBP,CCOP(=O)(OCC)C1=CC=C(C([Fr])CCC([Rb])C(C)C(=O)OC)C=C1,CC(C(OC)=O)([Fr])C[Rb],O=P(OCC)(OCC)C(C=C1)=CC=C1C([Fr])C[Rb],PMMA,,81,,DEpVBP,,19,,,,,,,,,,,,,,,,,23.6
10.1016/j.polymer.2024.126780,copolymer,,PA6-co-HPI10,[Fr]C(CCCCCNC(C1=CC=C(C(O)=C1)N2C(C3=CC=C(C=C3C2=O)C(NCCCCCC([Rb])=O)=O)=O)=O)=O,[Fr]C(CCCCCN[Rb])=O,[Fr]C(CCCCCNC(C1=CC=C(C(O)=C1)N2C(C3=CC=C(C=C3C2=O)C([Rb])=O)=O)=O)=O,PA6,,100,,HPI,,5.1,,,,,,,,,,,,,,,,,23.8
10.1016/S0141-3910(00)00138-5,copolymer,,MMA-DEMMP15,CCOP(COC(C([Fr])(CC(C(OC)=O)(C)C[Rb])C)=O)(OCC)=O,CC(C(OC)=O)([Fr])C[Rb],CC(C(OCP(OCC)(OCC)=O)=O)([Fr])C[Rb],PMMA,,85,,DEMMP,,15,,,,,,,,,,,,,,,,,23.8
10.1016/j.polymer.2024.126780,copolymer,,PA 6-co-HPI10,,[Fr]C(CCCCCN[Rb])=O,[Fr]C(C1=CC2=C(C(N(C3=CC=C(C(NCCCCCCN[Rb])=O)C=C3O)C2=O)=O)C=C1)=O,,,100,,,,10,,,,,,,,,,,,,,,,,23.8
10.1002/pi.1946,copolymer,,PAN-co-DiPrpVBnP4,CC(OP(CC1=CC=C(C(CC(C#N)[Fr])C[Rb])C=C1)(OC(C)C)=O)C,N#CC([Fr])C[Rb],O=P(OC(C)C)(OC(C)C)CC(C=C1)=CC=C1C([Fr])C[Rb],PAN,,92.8,,DiPrpVBnP,,7.2,,,,,,,,,,,,,,,,,23.9
10.1016/j.polymdegradstab.2018.05.010,copolymer,,PHFC7.5,O=C(OCCCCCCOC(C1=CC=C(O1)C([Fr])=O)=O)CCP(OCCCCCCO[Rb])(C2=CC=CC=C2)=O,O=C([Fr])CCP(OCCCCCCO[Rb])(C1=CC=CC=C1)=O,O=C([Fr])C1=CC=C(O1)C(OCCCCCCO[Rb])=O,HFH,,100,,HCH,,7.5,,,,,,,,,,,,,,,,,23.9
10.1002/pat.4161,copolymer,,polystyrene,CC(C(OCCN(CP(OC)(OC)=O)CP(OC)(OC)=O)=O)(CC(C1=CC=CC=C1)[Fr])C[Rb],[Rb]CC([Fr])C1=CC=CC=C1,CC(C(OCCN(CP(OC)(OC)=O)CP(OC)(OC)=O)=O)([Fr])C[Rb],PS,0,,,"ethyl N,N‐tetramethyl‐bis(phosphonate)‐bis(methylene) amine methacrylate(AC2NP2)",100,,,,,,,,,,,,,,,,,,24
10.1016/S0141-3910（00）00066-5,copolymer,,ST-VPA,O=P(O)(C(CC(C1=CC=CC=C1)C[Rb])[Fr])O,[Rb]CC([Fr])C1=CC=CC=C1,O=P(O)(O)C([Fr])C[Rb],PS,,78,,VPA,,22,,,,,,,,,,,,,,,,,24
10.1016/S0141-3910（00）00066-5,copolymer,,ST-DEpVBP,CCOP(OCC)(C1=CC=C(C=C1)C(CC(C2=CC=CC=C2)C[Rb])[Fr])=O,[Rb]CC([Fr])C1=CC=CC=C1,O=P(OCC)(OCC)C(C=C1)=CC=C1C([Fr])C[Rb],PS,,79,,DEpVBP,,21,,,,,,,,,,,,,,,,,24
10.1021/ie303446s,copolymer,,A-PS-20,COP(CN(CP(OC)(OC)=O)CCOC(C([Fr])(CC(C1=CC=CC=C1)C[Rb])C)=O)(OC)=O,[Rb]CC([Fr])C1=CC=CC=C1,CC(C(OCCN(CP(OC)(OC)=O)CP(OC)(OC)=O)=O)([Fr])C[Rb],PS,0,,,AC2NP2,100,,,,,,,,,,,,,,,,,,24
10.1007/s11224-014-0474-7,homopolymer,,,,[Fr]Oc1ccc(cc1)C(c1ccc(cc1)C(c1ccc(cc1)OP(=O)(Oc1ccccc1)[Rb])(C)C)(C)C,,,,100,,,,0,,,,,,,,,,,,,,,,,24
10.1002/pola.1993.080311303,homopolymer,,,,CCCCCCCCCCCCCCCc1cccc(c1)OP(=O)(Oc1ccc(cc1)C1(OC(=O)c2c1cccc2)c1ccc(cc1)O[Fr])[Rb],,,,100,,,,0,,,,,,,,,,,,,,,,,24
10.1002/pola.1993.080311303,homopolymer,,,,CCCCCCCCCCCCCCCc1cccc(c1)OP(=O)(Oc1ccc(cc1)O[Fr])[Rb],,,,100,,,,0,,,,,,,,,,,,,,,,,24
10.1177/0954008317752073,homopolymer,,,,COc1cc(ccc1OP(=O)(c1ccccc1)[Fr])/N=C/c1ccc(cc1)O[Rb],,,,100,,,,0,,,,,,,,,,,,,,,,,24
10.1007/s00289-016-1652-0,copolymer,,IIB,CC(CC1)CCC1(C2=CC=C(C=C2)CO[Rb])C(C=C3)=CC=C3COC(CCCCCCC([Fr])=O)=O,CC(CC1)CCC1(C2=CC=C(C=C2)CO)C(C=C3)=CC=C3CO,O=C(CCCCCCC(Cl)=O)Cl,MBPZ,,50,,ClB,,50,,,,,,,,,,,,,,,,,24.1
10.1016/S0141-3910（00）00066-5,copolymer,,ST-DPVP,O=P(OC1=CC=CC=C1)(C(CC(C2=CC=CC=C2)C[Rb])[Fr])OC3=CC=CC=C3,[Rb]CC([Fr])C1=CC=CC=C1,O=P(OC1=CC=CC=C1)(OC2=CC=CC=C2)C([Fr])C[Rb],PS,,70,,DPVP,,30,,,,,,,,,,,,,,,,,24.1
10.1007/s00289-016-1652-0,homopolymer,,,,[Fr]Oc1ccc(cc1)C1(CCC(CC1)C)c1ccc(cc1)OC(=O)CCCCCCC(=O)[Rb],,,,100,,,,0,,,,,,,,,,,,,,,,,24.1
10.1016/S0141-3910（00）00066-5,copolymer,,ST-PEVP,O=P(OCCC1=CC=CC=C1)(C(CC(C2=CC=CC=C2)C[Rb])[Fr])OCCC3=CC=CC=C3,[Rb]CC([Fr])C1=CC=CC=C1,O=P(OCCC1=CC=CC=C1)(OCCC2=CC=CC=C2)C([Fr])C[Rb],PS,,67,,PEVP,,33,,,,,,,,,,,,,,,,,24.2
10.1021/acsomega.3c06235,copolymer,,PS148-b-PFAA-DOPO50,O=C(OCP1(=O)OC2=C(C=CC=C2)C2=CC=CC=C21)C([Fr])CC(C[Rb])C1=CC=CC=C1,[Rb]CC([Fr])C1=CC=CC=C1,O=C(OCP1(OC2=C(C3=C1C=CC=C3)C=CC=C2)=O)C([Fr])C[Rb],PS,,1,,FAA-DOPO,,100,,,,,,,,,,,,,,,,,24.3
10.1016/j.polymdegradstab.2020.109310,copolymer,,PENT0/10,CC(C)(CO[Rb])COC(=O)C1=CC=C(C(=O)OCCOC(=O)C2=CC=C(C(=O)[Fr])C=C2)C=C1,O=C([Fr])C1=CC=C(C(=O)OCCO[Rb])C=C1,CC(CO[Rb])(COC(C1=CC=C(C=C1)C([Fr])=O)=O)C,PET,90,,,HPPA,10,,,,,,,,,,,,,,,,,,24.4
10.1021/ie1006917,copolymer,,PTTP3,O=C([Fr])C1=CC=C(C(OCCCOC(C(CP2(OC3=C(C4=C2C=CC=C4)C=CC=C3)=O)CC(OCCCO[Rb])=O)=O)=O)C=C1,O=C([Fr])C1=CC=C(C(OCCCO[Rb])=O)C=C1,[Fr]OC(C(CP1(OC2=C(C3=C1C=CC=C3)C=CC=C2)=O)CC(OCCCO[Rb])=O)=O,PTT,97,,,DDP,3,,,,,,,,,,,,,,,,,,24.4
10.1002/marc.202200644,copolymer,,FRPA-3,[Rb]NCCCCCCCCCCCCNC(CCCCCCCCC(NCCCCCCCCCCCCNC(CCP([Fr])(C1=CC=CC=C1)=O)=O)=O)=O,[Rb]NCCCCCCCCCCCCNC(CCCCCCCCC([Fr])=O)=O,[Rb]NCCCCCCCCCCCCNC(CCP([Fr])(C1=CC=CC=C1)=O)=O,PA1210,,97,,CDS,,3,,,,,,,,,,,,,,,,,24.5
10.1007/s12034-009-0054-4,copolymer,,FR-PA66,[Fr]C(C1=CC=C(C=C1)P(C(C=C2)=CC=C2C(NCCCCCCNC(CCCCC(NCCCCCCN[Rb])=O)=O)=O)(C3=CC=CC=C3)=O)=O,[Fr]C(C1=CC=C(C=C1)P(C(C=C2)=CC=C2C([Rb])=O)(C3=CC=CC=C3)=O)=O,O=C(NCCCCCCN[Fr])CCCCC(NCCCCCCN[Rb])=O,BCPPO,3,,,AH salt,97,,,,,,,,,,,,,,,,,,24.5
10.1016/j.matchemphys.2012.02.046,copolymer,,So-coPS25,[Rb]CC(CC([Fr])c1ccccc1)C(OCCN(CP(OC)(OC)=O)CP(OC)(OC)=O)=O,[Rb]CC(c1ccccc1)[Fr],O=C(OCCN(CP(OC)(OC)=O)CP(OC)(OC)=O)C([Fr])C[Rb],PS,,92.49,,AC2NP2,,7.51,,,,,,,,,,,,,,,,,24.5
10.1016/j.polymdegradstab.2014.06.003,copolymer,,PCTD10,[Rb]OCCOc1cc(P2(Oc3c(c4ccccc42)cccc3)=O)c(OCCOC(c5ccc(C(OCC6CCC(COC(c7ccc(C([Fr])=O)cc7)=O)CC6)=O)cc5)=O)cc1,[Fr]C(c1ccc(C(OCC(CC2)CCC2CO[Rb])=O)cc1)=O,O=C([Fr])c1ccc(C(OCCOc2cc(P3(Oc4c(c5ccccc53)cccc4)=O)c(OCCO[Rb])cc2)=O)cc1,PCT,,90,,DOPO-HQ-HE,,10,,,,,,,,,,,,,,,,,24.5
10.1039/c2jm34376b,copolymer,,Poly(ethylene terephthalate) (PET),[Fr]C(C1=CC=C(C=C1)C(OCCOC(C2=CC=C(C=C2C(OCCO[Rb])=O)C#CC3=CC=CC=C3)=O)=O)=O,O=C([Fr])C1=CC=C(C(=O)OCCO[Rb])C=C1,O=C(C1=CC=C(C#CC2=CC=CC=C2)C=C1C(OCCO[Rb])=O)[Fr],PET,,80,,4-(phenylethynyl) di(ethylene glycol) phthalate (PEPE),,20,,,,,,,,,,,,,,,,,24.5
10.1002/pi.1946,copolymer,,PAN-co-DiPrpVBnP3,CC(OP(CC1=CC=C(C(CC(C#N)[Fr])C[Rb])C=C1)(OC(C)C)=O)C,N#CC([Fr])C[Rb],O=P(OC(C)C)(OC(C)C)CC(C=C1)=CC=C1C([Fr])C[Rb],PAN,,84.7,,DiPrpVBnP,,15.3,,,,,,,,,,,,,,,,,24.6
10.1002/pi.1946,copolymer,,PAN-co-DnBupVBnP4,CCCCOP(CC1=CC=C(C(CC(C#N)[Fr])C[Rb])C=C1)(OCCC)=O,N#CC([Fr])C[Rb],O=P(OCCCC)(OCCCC)CC(C=C1)=CC=C1C([Fr])C[Rb],PAN,,91.8,,DnBupVBnP,,8.2,,,,,,,,,,,,,,,,,24.6
10.1016/j.polymer.2024.126780,copolymer,,PA6-co-HPI15,[Fr]C(CCCCCNC(C1=CC=C(C(O)=C1)N2C(C3=CC=C(C=C3C2=O)C(NCCCCCC([Rb])=O)=O)=O)=O)=O,[Fr]C(CCCCCN[Rb])=O,[Fr]C(CCCCCNC(C1=CC=C(C(O)=C1)N2C(C3=CC=C(C=C3C2=O)C([Rb])=O)=O)=O)=O,PA6,,100,,HPI,,10.5,,,,,,,,,,,,,,,,,24.6
10.1016/j.polymer.2024.126780,copolymer,,PA 6-co-HPI15,,[Fr]C(CCCCCN[Rb])=O,[Fr]C(C1=CC2=C(C(N(C3=CC=C(C(NCCCCCCN[Rb])=O)C=C3O)C2=O)=O)C=C1)=O,,,100,,,,15,,,,,,,,,,,,,,,,,24.6
10.1016/j.polymdegradstab.2019.03.004,copolymer,,PA6-co-DPO,[H]N(C(CC(C([Fr])=O)CP(C1=CC=CC=C1)(C2=CC=CC=C2)=O)=O)CCCCCCCCCCNC(CCCCCN[Rb])=O,[Fr]C(CCCCCN[Rb])=O,[H]N(C(CC(C([Fr])=O)CP(C1=CC=CC=C1)(C2=CC=CC=C2)=O)=O)CCCCCCCCCCN[Rb],PA6,98,,,DPDPO-DMDAsalt,2,,,,,,,,,,,,,,,,,,24.7
10.1016/S0141-3910(96)00068-7,copolymer,,Silylated PVOH (K),[Fr]C([Si](C)(C)C)CC(O)C[Rb],[Rb]CC(O)[Fr],[Rb]CC([Si](C)(C)C)[Fr],PVOH,92.5,,,Silylated PVOH,7.5,,,,,,,,,,,,,,,,,,24.8
10.1039/D0RA07822K,copolymer,,FRPA66-2,O=C([Fr])CCP(=O)(OCCOC(=O)CCCCC(=O)NCCCCCCNC(=O)CCCCC(=O)NCCCCCCN[Rb])C1=CC=CC=C1,O=C(CCCCC([Fr])=O)NCCCCCCN[Rb],O=C(NCCCCCCN[Rb])CCCCC(OCCOP(CCC([Fr])=O)(C1=CC=CC=C1)=O)=O,PA66,98,,,CPPOA,2,,,,,,,,,,,,,,,,,,24.8
10.1007/s10965-021-02676-x,homopolymer,,,,[Fr]c1ccc(cc1)Oc1ccc(cc1)C1(Cc2c(C1=O)cccc2)c1ccc(cc1)Oc1ccc(cc1)N1C(=O)C2C(C1=O)CC(CC2)C1CCC2C(C1)C(=O)N(C2=O)[Rb],,,,100,,,,0,,,,,,,,,,,,,,,,,24.8
10.1002/app.43403,homopolymer,,,,[Fr]Oc1ccc(cc1CN(c1ccccc1)[Rb])C(c1ccc2c(c1)CN(CO2)c1ccccc1)(C)C,,,,100,,,,0,,,,,,,,,,,,,,,,,24.8
10.1007/s10973-015-4855-y,homopolymer,,,,ClC(C[Rb])[Fr],,,,100,,,,0,,,,,,,,,,,,,,,,,24.8
10.1002/(SICI)1097-4628(19960307)59:10<1619::AID-APP14>3.0.CO;2-R,copolymer,,PS-OP-4,CCOP(Oc1ccc(C([Fr])C[Rb])cc1)(OCC)=O,Oc1ccc(C([Fr])C[Rb])cc1,[Fr]C(C[Rb])c1ccc(OP(OCC)(OCC)=O)cc1,PS-OH,,77,,Diethylchlorophosphate (DECP),,23,,,,,,,,,,,,,,,,,25
10.1002/app.43538,copolymer,,PA66-NENP1,O=C(NCCCCCCN[Rb])CCCCC(NCCCCCCNC(C1=CC=C(C=C1)N(C(CCP(N([H])C2=CC=C(C([Fr])=O)C=C2)(C3=CC=CC=C3)=O)=O)[H])=O)=O,O=C(CCCCC([Fr])=O)NCCCCCCN[Rb],[H]N(C(CCP(N(C1=CC=C(C=C1)C([Fr])=O)[H])(C2=CC=CC=C2)=O)=O)C(C=C3)=CC=C3C(NCCCCCCN[Rb])=O,PA66,99,,,NENP,1,,,,,,,,,,,,,,,,,,25
10.1002/pi.1946,copolymer,,PAN-co-DMpVBnP5,COP(CC1=CC=C(C=C1)C(CC(C#N)C[Rb])[Fr])(OC)=O,N#CC([Fr])C[Rb],O=P(OC)(OC)CC(C=C1)=CC=C1C([Fr])C[Rb],PAN,,96.5,,DMpVBnP,,3.5,,,,,,,,,,,,,,,,,25
10.1016/j.cej.2023.144983,copolymer,,PA 6-co-DPA1c,[Fr]C(CCCCCNC(C1=CC(C(NCCCCCC([Rb])=O)=O)=CC(NP(C2=CC=CC=C2)(C3=CC=CC=C3)=O)=C1)=O)=O,[Rb]NCCCCCC([Fr])=O,[Rb]C(CCCCCNC(C1=CC(NP(C2=CC=CC=C2)(C3=CC=CC=C3)=O)=CC(C([Fr])=O)=C1)=O)=O,PA6,,100,,DPA,,1,,,,,,,,,,,,,,,,,25
10.1016/j.eurpolymj.2022.111174,copolymer,,MH-PPOA3-co-PET,O=C(C1=CC=C(C=C1)C(OP(O[Mg]OP([Fr])(C2=CC=CC=C2)=O)(C3=CC=CC=C3)=O)=O)OCCO[Rb],O=C([Fr])C1=CC=C(C(OCCO[Rb])=O)C=C1,O=P(O[Mg]OP([Fr])(C1=CC=CC=C1)=O)(C2=CC=CC=C2)O[Rb],PET,100,,,MH-PPOA,3,,,,,,,,,,,,,,,,,,25
10.1016/j.polymdegradstab.2018.05.010,copolymer,,PHFC10,O=C(OCCCCCCOC(C1=CC=C(O1)C([Fr])=O)=O)CCP(OCCCCCCO[Rb])(C2=CC=CC=C2)=O,O=C([Fr])CCP(OCCCCCCO[Rb])(C1=CC=CC=C1)=O,O=C([Fr])C1=CC=C(O1)C(OCCCCCCO[Rb])=O,HFH,,100,,HCH,,10,,,,,,,,,,,,,,,,,25
10.1039/C3PY01030A,copolymer,,PETI1,O=P1([O-])C2=CC(C([Fr])=O)=CC=C2CC3=CC=C(C(OCCOC(C4=CC=C(C(OCCO[Rb])=O)C=C4)=O)=O)C=C13.[Na+],O=C([Fr])C1=CC=C(C(=O)OCCO[Rb])C=C1,O=P1([O-])C2=CC(C([Fr])=O)=CC=C2CC3=CC=C(C(OCCO[Rb])=O)C=C13.[Na+],PET,,100,,DHPPO-Na,,0.99,,,,,,,,,,,,,,,,,25
