Repository: PolyFT/LCMWR

# LCMWR

LCMWR constructs composition-weighted local chemical-motif representations for homopolymers, copolymers and polymer blends, then evaluates structure–property models for limiting oxygen index (LOI), 5% mass-loss temperature (T5), glass-transition temperature (Tg) and UL-94 classification.

## Associated paper

**A Component-Weighted Local Chemical Motif Representation for Unified Polymer Informatics**

Run-Fang Gao, Ya-Jie Yang, Ran Wang, Ya-Lin Song, Xiu-Li Wang, Teng Fu, and Yu-Zhong Wang

Canonical repository: <https://github.com/PolyFT/LCMWR>

File: dataset/LOI.csv (part 3 of 4)
DOI,type,polymer_family,PolymerName,co_smiles,smiles1,smiles2,co_content1,wt1,mol1,co_smiles1,co_content2,wt2,mol2,mix_content1,mix_smiles1,mix_wt1,mix_mol1,mix_content2,mix_smiles2,mix_wt2,mix_mol2,mix_content3,mix_smiles3,mix_wt3,mix_mol3,mix_content4,mix_smiles4,mix_wt4,mix_mol4,LOI
Bajaj P. Heat and flame protection. Handbook of technical textiles. 2000 Jan 1:223-63.,homopolymer,,,,[Rb]NC1=CC=CC(NC(C2=CC=CC(C([Fr])=O)=C2)=O)=C1,,,,100,,,,0,,,,,,,,,,,,,,,,,29.5
10.1016/j.polymdegradstab.2022.110212,copolymer,,PA56-8,[Rb]NCCCCCNC(CCCCC(NCCCCCNC(C(CP1(OC2=CC=CC=C2C3=CC=CC=C31)=O)CC([Fr])=O)=O)=O)=O,[Rb]NCCCCCNC(CCCCC([Fr])=O)=O,O=C(C(CP1(OC2=CC=CC=C2C3=CC=CC=C31)=O)CC([Fr])=O)NCCCCCN[Rb],PA,92,,,DOPDA,8,,,,,,,,,,,,,,,,,,29.7
10.1002/(SICI)1097-4628(19960307)59:10<1619::AID-APP14>3.0.CO;2-R,copolymer,,PS-OP-3,CCOP(Oc1ccc(C([Fr])C[Rb])cc1)(OCC)=O,Oc1ccc(C([Fr])C[Rb])cc1,[Fr]C(C[Rb])c1ccc(OP(OCC)(OCC)=O)cc1,PS-OH,,63,,Diethylchlorophosphate (DECP),,37,,,,,,,,,,,,,,,,,30
10.1016/j.cej.2021.132121,copolymer,,PETM24-K,O=C(C1=CC=C(C(OCCO[Rb])=O)C=C1)OCCOC(C2=CC=C3N=C(C4=CC(C5=NC6=C(C=C(C=C6)C([Fr])=O)N5)=CC(S(=O)([O-])=O)=C4)NC3=C2)=O.[K+],O=C([Fr])C1=CC=C(C(=O)OCCO[Rb])C=C1,O=C(OCCO[Rb])C1=CC=C2N=C(C3=CC(C4=NC5=C(C=C(C=C5)C([Fr])=O)N4)=CC(S(=O)([O-])=O)=C3)NC2=C1.[K+],PET,,100,,MS-K,,3.7,,,,,,,,,,,,,,,,,30
10.1016/j.compositesb.2021.108664,copolymer,,PTTN10,O=C([Fr])C1=CC=C(C(OCCCOC(C2=CC(C(OCCCO[Rb])=O)=CC(N3C(C4=C(C=C(C#CC5=CC=CC=C5)C=C4)C3=O)=O)=C2)=O)=O)C=C1,O=C(C1=CC=C(C=C1)C(OCCCO[Rb])=O)[Fr],O=C(C1=CC(C(OCCCO[Rb])=O)=CC(N2C(C3=C(C2=O)C=C(C=C3)C#CC4=CC=CC=C4)=O)=C1)[Fr],PTT,,100,,PN,,10,,,,,,,,,,,,,,,,,30
10.1016/j.eurpolymj.2020.110230,copolymer,,NBA5PET,O=C(OCCOC(C1=CC(C([Fr])=O)=CC(/N=C/C2=CC=C(C=C2)[N+]([O-])=O)=C1)=O)C3=CC=C(C=C3)C(OCCO[Rb])=O,O=C([Fr])C1=CC=C(C=C1)C(OCCO[Rb])=O,O=C(C1=CC(C([Fr])=O)=CC(/N=C/C2=CC=C(C=C2)[N+]([O-])=O)=C1)OCCO[Rb],PET,,100,,NBA,,3.6,,,,,,,,,,,,,,,,,30
"Materials Science-Poland, Vol. 28, No. 2, 2010",homopolymer,,,,[Fr]NCP(=O)(c1ccccc1)c1cccc(c1)NC(=O)C(N1C(=O)c2c(C1=O)cc(cc2)C(=O)[Rb])Cc1ccccc1,,,,100,,,,0,,,,,,,,,,,,,,,,,30
10.1016/j.aiepr.2022.12.004,homopolymer,,,,[Fr]OC1=CC=C(C(C2=CC=C(OC3=CC=C(C(NCCCCNC(C4=CC=C([Rb])C=C4)=O)=O)C=C3)C=C2)(C)C5=CC=CC=C5)C=C1,,,,100,,,,0,,,,,,,,,,,,,,,,,30
10.1007/s11224-014-0474-7,homopolymer,,,,[Fr]Oc1ccc(cc1)Cc1ccc(cc1)OP(=O)(c1ccccc1)[Rb],,,,100,,,,0,,,,,,,,,,,,,,,,,30
10.1016/S0141-3910(96)00126-7,homopolymer,,,,[Fr]Oc1ccc(cc1)S(=O)(=O)c1ccc(cc1)OP(=O)(Oc1ccc(cc1)N(=O)=O)[Rb],,,,100,,,,0,,,,,,,,,,,,,,,,,30
10.1016/0032-3861(95)96858-6,homopolymer,,,,[Fr]OCCOc1ccc(cc1)C(C(F)(F)F)(C(F)(F)F)c1ccc(cc1)OCCOP(=O)(Oc1ccccc1)[Rb],,,,100,,,,0,,,,,,,,,,,,,,,,,30
10.1016/S0141-3910(96)00126-7,homopolymer,,,,[Fr]OCCOc1ccc(cc1)S(=O)(=O)c1ccc(cc1)OCCOP(=O)(c1ccc(cc1)Br)[Rb],,,,100,,,,0,,,,,,,,,,,,,,,,,30
10.1002/(SICI)1097-4628(20000118)75:3<384::AID-APP7>3.0.CO;2-R,homopolymer,,,,[Rb]C1=CC=C(OC2=CC=C(N3C(C(C=CC(C(C4=CC=C(C(N([Fr])C5=O)=O)C5=C4)=O)=C6)=C6C3=O)=O)C=C2)C=C1,,,,100,,,,0,,,,,,,,,,,,,,,,,30
10.1002/(SICI)1099-0518(19990815)37:16<3285::AID-POLA26>3.0.CO;2-L,homopolymer,,,,COc1cc(ccc1OP(=O)(Nc1ccccc1)[Rb])/C=C/1\CC/C(=C\c2ccc(c(c2)OC)O[Fr])/C1=O,,,,100,,,,0,,,,,,,,,,,,,,,,,30
10.1002/(SICI)1099-0518(19990815)37:16<3285::AID-POLA26>3.0.CO;2-L,homopolymer,,,,COc1ccc(cc1)NP(=O)(Oc1ccc(cc1OC)/C=C/1\CC(=O)C/C(=C\c2ccc(c(c2)OC)O[Fr])/C1)[Rb],,,,100,,,,0,,,,,,,,,,,,,,,,,30
10.1016/j.polymdegradstab.2019.03.004,copolymer,,PA6-co-DPO,[H]N(C(CC(C([Fr])=O)CP(C1=CC=CC=C1)(C2=CC=CC=C2)=O)=O)CCCCCCCCCCNC(CCCCCN[Rb])=O,[Fr]C(CCCCCN[Rb])=O,[H]N(C(CC(C([Fr])=O)CP(C1=CC=CC=C1)(C2=CC=CC=C2)=O)=O)CCCCCCCCCCN[Rb],PA6,96,,,DPDPO-DMDAsalt,4,,,,,,,,,,,,,,,,,,30.1
1006 334X(2019)04 0001 04,copolymer,,PA6-DDP-C,O=C(CC(CP1(OC2=CC=CC=C2C3=CC=CC=C31)=O)C([Fr])=O)NCCCCCCNC(CCCCCN[Rb])=O,[Fr]C(CCCCCN[Rb])=O,O=C(CC(CP1(OC2=CC=CC=C2C3=CC=CC=C31)=O)C([Fr])=O)NCCCCCCN[Rb],PA6,100,,,DDP,2.4,,,,,,,,,,,,,,,,,,30.1
10.1002/marc.202200644,copolymer,,FRPA-7,[Rb]NCCCCCCCCCCCCNC(CCCCCCCCC(NCCCCCCCCCCCCNC(CCP([Fr])(C1=CC=CC=C1)=O)=O)=O)=O,[Rb]NCCCCCCCCCCCCNC(CCCCCCCCC([Fr])=O)=O,[Rb]NCCCCCCCCCCCCNC(CCP([Fr])(C1=CC=CC=C1)=O)=O,PA1210,,93,,CDS,,7,,,,,,,,,,,,,,,,,30.2
10.1002/pol.20230521,copolymer,,DOPO-ITA3,[Rb]CCCCCCNC(C(CP1(OC2=CC=CC=C2C3=CC=CC=C31)=O)CC(NCCCCCC([Fr])=O)=O)=O,[Rb]NCCCCCC([Fr])=O,[Rb]CCCCCCNC(C(CP1(OC2=CC=CC=C2C3=CC=CC=C31)=O)CC([Fr])=O)=O,PA6,3,,,DOPO-ITA,97,,,,,,,,,,,,,,,,,,30.2
10.1016/S0141-3910(02)00041-1,copolymer,,PET-CEPP3,O=P(CCC(OCCO[Rb])=O)(OCCOC(C(C=C1)=CC=C1C([Fr])=O)=O)C2=CC=CC=C2,O=C(C1=CC=C(C(OCCO[Rb])=O)C=C1)[Fr],O=P(C1=CC=CC=C1)(CCC(OCCO[Rb])=O)[Fr],PET,97,,,CEPP,3,,,,,,,,,,,,,,,,,,30.2
10.1002/pat.3692,homopolymer,,,,[Rb]CC(C(=O)Nc1ccc(cc1)/C=C/C(=O)c1c2ccccc2cc2c1cccc2)[Fr],,,,100,,,,0,,,,,,,,,,,,,,,,,30.2
10.1007/s00289-016-1652-0,homopolymer,,,,[Fr]Oc1ccc(cc1)C1(CCCCC1)c1ccc(cc1)OC(=O)c1ccc(cc1)C(=O)[Rb],,,,100,,,,0,,,,,,,,,,,,,,,,,30.3
10.1002/pat.4206,copolymer,,FRPA66-4,O=C(CC(CP1(OC2=CC=CC=C2C3=CC=CC=C31)=O)C(NCCCCCCNC(CCCCC([Fr])=O)=O)=O)NCCCCCCN[Rb],[Rb]NCCCCCCNC(CCCCC([Fr])=O)=O,O=C(CC(CP1(OC2=CC=CC=C2C3=CC=CC=C31)=O)C([Fr])=O)NCCCCCCN[Rb],PA66,96,,,DDP-HMDA,4,,,,,,,,,,,,,,,,,,30.5
10.1002/app.47847,homopolymer,,,,[Fr]CN(c1ccccc1)Cc1c(O)ccc(c1[Rb])Cc1ccc2c(c1)CC(NO2)c1ccccc1,,,,100,,,,0,,,,,,,,,,,,,,,,,30.8
10.1007/BF03219026,copolymer,,FR-PBT-15,O=C([Fr])C1=CC=C(C=C1)C(OCCCCOC(C(CP2(OC3=C(C4=C2C=CC=C4)C=CC=C3)=O)CC(OCCCCO[Rb])=O)=O)=O,O=C(C1=CC=C(C(OCCCCO[Rb])=O)C=C1)[Fr],O=C(CC(CP1(OC2=C(C3=C1C=CC=C3)C=CC=C2)=O)C([Fr])=O)OCCCCO[Rb],PBT,,85,,DOP-MBDA,,15,,,,,,,,,,,,,,,,,31
10.1007/s10965-006-0082-3,copolymer,,PC-co-ODOPB2,O=P1(C2=C(C3=C(O1)C=CC=C3)C=CC=C2)C(C=C4OC(OC(C=C5)=CC=C5C(C)(C6=CC=C(O[Rb])C=C6)C)=O)=C(C=C4)OC([Fr])=O,CC(C1=CC=C(OC([Fr])=O)C=C1)(C2=CC=C(O[Rb])C=C2)C,O=P1(C2=C(C3=C(O1)C=CC=C3)C=CC=C2)C(C=C4O[Rb])=C(C=C4)OC([Fr])=O,PC,96.6,,,ODOPB,3.4,,,,,,,,,,,,,,,,,,31
10.1016/j.polymdegradstab.2020.109310,copolymer,,PBT-HPPA,O=C(CCP(=O)(O[Rb])C1=CC=CC=C1)OCCCCOC(=O)C1=CC=C(C(=O)[Fr])C=C1,O=C([Fr])C1=CC=C(C(=O)OCCCCO[Rb])C=C1,O=C(CCP(O[Rb])(C1=CC=CC=C1)=O)[Fr],PBT,,97,,HPPA,,3,,,,,,,,,,,,,,,,,31
10.1039/C3PY01030A,copolymer,,PETI10,O=P1([O-])C2=CC(C([Fr])=O)=CC=C2CC3=CC=C(C(OCCOC(C4=CC=C(C(OCCO[Rb])=O)C=C4)=O)=O)C=C13.[Na+],O=C([Fr])C1=CC=C(C(=O)OCCO[Rb])C=C1,O=P1([O-])C2=CC(C([Fr])=O)=CC=C2CC3=CC=C(C(OCCO[Rb])=O)C=C13.[Na+],PET,,100,,DHPPO-Na,,9.09,,,,,,,,,,,,,,,,,31
10.1002/jccs.200900091,homopolymer,,,,[Fr]Nc1ccc(cc1)P(=O)(c1ccccc1)c1ccc(cc1)NC(=O)C(N1C(=O)C2C(C1=O)C1C=CC2C2C1C(=O)N(C2)C(C(CC)C)C(=O)[Rb])C(CC)C,,,,100,,,,0,,,,,,,,,,,,,,,,,31
10.1007/s11224-014-0474-7,homopolymer,,,,[Fr]Oc1ccc(cc1)C1(CCCCC1)c1ccc(cc1)OP(=O)(Oc1ccccc1)[Rb],,,,100,,,,0,,,,,,,,,,,,,,,,,31
10.1039/d1py00450f,homopolymer,,,,[Fr]OCc1ccc(o1)C1OCC(CO1)(CC)COCC1(CC)COC(OC1)c1ccc(o1)COC(=O)Nc1ccc(cc1)Cc1ccc(cc1)NC(=O)[Rb],,,,100,,,,0,,,,,,,,,,,,,,,,,31
10.1007/BF03218608,homopolymer,,,,[Rb]C(C(C(C)CC)N1C([C@H]([C@H]2C(C(N(C(C(C)CC)C(NC3=CC=CC(P(C4=CC=CC(N[Fr])=C4)(C5=CC=CC=C5)=O)=C3)=O)C6=O)=O)C6[C@@H]7C=C2)[C@H]7C1=O)=O)=O,,,,100,,,,0,,,,,,,,,,,,,,,,,31
10.1016/j.eurpolymj.2006.06.019,homopolymer,,,,[Rb]CC(C(=O)OCCOP(=O)(c1ccccc1)Oc1ccccc1)[Fr],,,,100,,,,0,,,,,,,,,,,,,,,,,31
10.1002/(SICI)1099-0518(19990815)37:16<3285::AID-POLA26>3.0.CO;2-L,homopolymer,,,,COc1cc(/C=C/C(=O)/C=C/c2ccc(c(c2)OC)O[Fr])ccc1OP(=O)(Nc1ccc(cc1)C)[Rb],,,,100,,,,0,,,,,,,,,,,,,,,,,31
10.1002/(SICI)1099-0518(19990815)37:16<3285::AID-POLA26>3.0.CO;2-L,homopolymer,,,,COc1cc(ccc1OP(=O)(Nc1ccc(cc1)Br)[Rb])/C=C/1\CC/C(=C/c2ccc(c(c2)OC)O[Fr])/CC(=O)C1,,,,100,,,,0,,,,,,,,,,,,,,,,,31
10.1002/(SICI)1099-0518(19990815)37:16<3285::AID-POLA26>3.0.CO;2-L,homopolymer,,,,COc1cc(ccc1OP(=O)(Nc1ccc(cc1)Cl)[Rb])/C=C/1\CC/C(=C/c2ccc(c(c2)OC)O[Fr])/CC(=O)C1,,,,100,,,,0,,,,,,,,,,,,,,,,,31
10.1016/S0141-3910(00)00141-5,homopolymer,,,,CCOP(OCC)(C(C1=CC=C(Br)C=C1)OC(C(C)([Fr])C[Rb])=O)=O,,,,100,,,,0,,,,,,,,,,,,,,,,,31.1
10.1016/S0141-3910(00)00050-1,copolymer,,FR-PET-P,O=C([Fr])C1=CC=C(P(=O)(C2=CC=CC=C2)C2=CC=C(C(=O)OCCOC(=O)C3=CC=C(C(=O)OCCO[Rb])C=C3)C=C2)C=C1,O=C([Fr])C1=CC=C(C(=O)OCCO[Rb])C=C1,O=C([Fr])C1=CC=C(P(=O)(C2=CC=CC=C2)C2=CC=C(C(=O)OCCO[Rb])C=C2)C=C1,PET,95,,,BCPPO,5,,,,,,,,,,,,,,,,,,31.6
10.1039/c7ra13228j,copolymer,,PA6-co-DDP4,[Fr]C(CCCCCNC(C(CP1(OC2=CC=CC=C2C3=CC=CC=C31)=O)CC(NCCCCCCCCCCN[Rb])=O)=O)=O,[Fr]C(CCCCCN[Rb])=O,O=C(NCCCCCCCCCCN[Rb])CC(C([Fr])=O)CP1(OC2=CC=CC=C2C3=CC=CC=C31)=O,PA6,96,,,DDPsalt,4,,,,,,,,,,,,,,,,,,31.6
10.1039/C5PY01938A,homopolymer,,,,[Rb]OCCOc1ccc(cc1)Oc1ccc(cc1)C(=O)c1ccc(cc1)Oc1ccc(cc1)OCCOC(=O)c1ccc(cc1)C(=O)[Fr],,,,100,,,,0,,,,,,,,,,,,,,,,,31.6
10.1016/j.polymdegradstab.2019.03.004,copolymer,,PA6-co-DPO,[H]N(C(CC(C([Fr])=O)CP(C1=CC=CC=C1)(C2=CC=CC=C2)=O)=O)CCCCCCCCCCNC(CCCCCN[Rb])=O,[Fr]C(CCCCCN[Rb])=O,[H]N(C(CC(C([Fr])=O)CP(C1=CC=CC=C1)(C2=CC=CC=C2)=O)=O)CCCCCCCCCCN[Rb],PA6,95,,,DPDPO-DMDAsalt,5,,,,,,,,,,,,,,,,,,31.7
10.1016/j.compositesb.2021.108664,copolymer,,PTTN20,O=C([Fr])C1=CC=C(C(OCCCOC(C2=CC(C(OCCCO[Rb])=O)=CC(N3C(C4=C(C=C(C#CC5=CC=CC=C5)C=C4)C3=O)=O)=C2)=O)=O)C=C1,O=C(C1=CC=C(C=C1)C(OCCCO[Rb])=O)[Fr],O=C(C1=CC(C(OCCCO[Rb])=O)=CC(N2C(C3=C(C2=O)C=C(C=C3)C#CC4=CC=CC=C4)=O)=C1)[Fr],PTT,,100,,PN,,20,,,,,,,,,,,,,,,,,32
10.1016/j.eurpolymj.2020.110230,copolymer,,NBA10PET,O=C(OCCOC(C1=CC(C([Fr])=O)=CC(/N=C/C2=CC=C(C=C2)[N+]([O-])=O)=C1)=O)C3=CC=C(C=C3)C(OCCO[Rb])=O,O=C([Fr])C1=CC=C(C=C1)C(OCCO[Rb])=O,O=C(C1=CC(C([Fr])=O)=CC(/N=C/C2=CC=C(C=C2)[N+]([O-])=O)=C1)OCCO[Rb],PET,,100,,NBA,,7.9,,,,,,,,,,,,,,,,,32
10.1016/j.jhazmat.2020.122040,copolymer,,EKE20PET,O=C(C1=CC=C(C=C1)C(OCCO[Rb])=O)OCCOC2=CC=C(C=C2)OC3=CC=C(C=C3)C(C4=CC=C(C=C4)OC5=CC=C(C=C5)OCCOC([Fr])=O)=O,O=C([Fr])C1=CC=C(C(OCCO[Rb])=O)C=C1,O=C(C1=CC=C(OC2=CC=C(OCCOC(C(C=C3)=CC=C3C([Fr])=O)=O)C=C2)C=C1)C4=CC=C(OC5=CC=C(OCCO[Rb])C=C5)C=C4,PET,,100,,EKE,,15,,,,,,,,,,,,,,,,,32
10.1016/j.aiepr.2022.12.004,homopolymer,,,,[Fr]C(C1=CC=C(C=C1)OCCCCOC2=CC=C(C=C2)C(NC3=CC=CC(P(C4=CC=CC(N[Rb])=C4)(C5=CC=CC=C5)=O)=C3)=O)=O,,,,100,,,,0,,,,,,,,,,,,,,,,,32
10.1007/s10118-010-9075-0,homopolymer,,,,[Fr]Nc1cccc(c1)P(=O)(c1ccccc1)c1cccc(c1)NC(=O)C(n1c(=O)c2c(c1=O)cc1c(c2)c(=O)n(c1=O)C(C(=O)[Rb])Cc1ccccc1)Cc1ccccc1,,,,100,,,,0,,,,,,,,,,,,,,,,,32
10.1016/S0141-3910(96)00126-7,homopolymer,,,,[Fr]Oc1c(C)cc(cc1C)S(=O)(=O)c1cc(C)c(c(c1)C)OP(=O)(Oc1ccc(cc1)C)[Rb],,,,100,,,,0,,,,,,,,,,,,,,,,,32
10.1007/s11224-014-0474-7,homopolymer,,,,[Fr]Oc1ccc(cc1)C(c1cccc(c1)C(c1ccc(cc1)OP(=O)(c1ccccc1)[Rb])(C)C)(C)C,,,,100,,,,0,,,,,,,,,,,,,,,,,32
10.1007/BF03218608,homopolymer,,,,[Rb]C(C(CC(C)C)N1C([C@H]([C@H]2C(C(N(C(CC(C)C)C(NC3=CC=CC(P(C4=CC=CC(N[Fr])=C4)(C5=CC=CC=C5)=O)=C3)=O)C6=O)=O)C6[C@@H]7C=C2)[C@H]7C1=O)=O)=O,,,,100,,,,0,,,,,,,,,,,,,,,,,32
10.1016/j.eurpolymj.2006.06.019,homopolymer,,,,[Rb]CCC(=O)OCCOP(=O)(c1ccccc1)OCCOC(=O)CC[Fr],,,,100,,,,0,,,,,,,,,,,,,,,,,32
10.1002/jccs.200900091,homopolymer,,,,[Rb]Nc1cccc(c1)P(=O)(c1ccccc1)c1ccc(cc1)NC(=O)C(N1C(=O)C2C(C1=O)C1C=CC2C2C1C(=O)N(C2)C(C(=O)[Fr])CC(C)C)CC(C)C,,,,100,,,,0,,,,,,,,,,,,,,,,,32
10.1007/s00289-011-0544-6,homopolymer,,,,[Rb]Nc1cccc(c1)P(=O)(c1ccccc1)c1cccc(c1)NC(=O)c1ccc(cc1)OCCCCOc1ccc(cc1)C(=O)[Fr],,,,100,,,,0,,,,,,,,,,,,,,,,,32
10.1002/app.24667,homopolymer,,,,CCCCCC1(N(C(N(C(c2cc(C(N(c3cc(P(c4cc(N5C(c6ccc(C([Rb])=O)cc6C5=O)=O)ccc4)(c7ccccc7)=O)ccc3)C8=O)=O)c8cc2)=O)C1=O)=O)[Fr])CCCCC,,,,100,,,,0,,,,,,,,,,,,,,,,,32
10.1002/(SICI)1099-0518(19990815)37:16<3285::AID-POLA26>3.0.CO;2-L,homopolymer,,,,COc1cc(ccc1OP(=O)(Nc1ccc(cc1)Br)[Rb])/C=C/1\CC/C(=C\c2ccc(c(c2)O[Fr])O)/C1=O,,,,100,,,,0,,,,,,,,,,,,,,,,,32
10.1002/(SICI)1099-0518(19990815)37:16<3285::AID-POLA26>3.0.CO;2-L,homopolymer,,,,COc1cc(ccc1OP(=O)(Nc1ccc(cc1)Cl)[Rb])/C=C/1\CC/C(=C\c2ccc(c(c2)O[Fr])O)/C1=O,,,,100,,,,0,,,,,,,,,,,,,,,,,32
10.1002/(SICI)1099-0518(19990815)37:16<3285::AID-POLA26>3.0.CO;2-L,homopolymer,,,,COc1cc(ccc1OP(=O)(Nc1ccccc1)[Rb])/C=C/1\CC(=O)C/C(=C\c2ccc(c(c2)OC)O[Fr])/C1,,,,100,,,,0,,,,,,,,,,,,,,,,,32
10.1002/(SICI)1099-0518(19990815)37:16<3285::AID-POLA26>3.0.CO;2-L,homopolymer,,,,COc1ccc(cc1)NP(=O)(Oc1ccc(cc1OC)/C=C/C(=O)/C=C/c1ccc(c(c1)OC)O[Fr])[Rb],,,,100,,,,0,,,,,,,,,,,,,,,,,32
10.1002/app.24667,homopolymer,,,,O=C(c1cc(C(N(c2cc(P(c3cc(N4C(c5ccc(C([Rb])=O)cc5C4=O)=O)ccc3)(c6ccccc6)=O)ccc2)C7=O)=O)c7cc1)N8C(C(C)(C)N([Fr])C8=O)=O,,,,100,,,,0,,,,,,,,,,,,,,,,,32
10.1002/(SICI)1097-4628(19970214)63:7<875::AID-APP7>3.0.CO;2-N,homopolymer,,,,O=C1N(C(C2=CC(OC3=CC(C(N([Rb])C4=O)=O)=C4C=C3)=CC=C21)=O)C5=CC=C(C=C5O)C(C)(C6=CC(O)=C([Fr])C=C6)C,,,,100,,,,0,,,,,,,,,,,,,,,,,32
10.1002/pol.20230521,copolymer,,DOPO-ITA4.5,[Rb]CCCCCCNC(C(CP1(OC2=CC=CC=C2C3=CC=CC=C31)=O)CC(NCCCCCC([Fr])=O)=O)=O,[Rb]NCCCCCC([Fr])=O,[Rb]CCCCCCNC(C(CP1(OC2=CC=CC=C2C3=CC=CC=C31)=O)CC([Fr])=O)=O,PA6,4.5,,,DOPO-ITA,95.5,,,,,,,,,,,,,,,,,,32.1
10.1007/s10965-020-02317-9,homopolymer,,,,[Rb]/C=N/CCCC/N=C/c1ccc(s1)c1ccc(s1)c1ccc(s1)/C=N/CCCC/N=C/[Fr],,,,100,,,,0,,,,,,,,,,,,,,,,,32.3
10.1016/j.matchemphys.2005.09.013,copolymer,,PET/TLCP,O=C([Fr])C1=CC=C(OC(C2=CC=CC=C2C(OC3=CC=C(OC(C4=CC=C(C(OCCO[Rb])=O)C=C4)=O)C=C3P5(OC(C=CC=C6)=C6C7=C5C=CC=C7)=O)=O)=O)C=C1,[Fr]C(C1=CC=C(C(OCCO[Rb])=O)C=C1)=O,O=C([Fr])C1=CC=C(OC(C2=CC=CC=C2C(OC3=CC=C(O[Rb])C=C3P4(OC(C=CC=C5)=C5C6=C4C=CC=C6)=O)=O)=O)C=C1,PET,,85,,TLCP,,15,,,,,,,,,,,,,,,,,32.4
10.1016/j.cej.2021.132121,copolymer,,PETM6-K,O=C(C1=CC=C(C(OCCO[Rb])=O)C=C1)OCCOC(C2=CC=C3N=C(C4=CC(C5=NC6=C(C=C(C=C6)C([Fr])=O)N5)=CC(S(=O)([O-])=O)=C4)NC3=C2)=O.[K+],O=C([Fr])C1=CC=C(C(=O)OCCO[Rb])C=C1,O=C(OCCO[Rb])C1=CC=C2N=C(C3=CC(C4=NC5=C(C=C(C=C5)C([Fr])=O)N4)=CC(S(=O)([O-])=O)=C3)NC2=C1.[K+],PET,,100,,MS-K,,5.6,,,,,,,,,,,,,,,,,32.5
10.1002/pol.1981.170191101,homopolymer,,,,[Fr]OC1=CC=C(C(C2=CC=CC=C2C3=O)(N3)C4=CC=C(OC(C5=CC=C(C([Rb])=O)C=C5)=O)C=C4)C=C1,,,,100,,,,0,,,,,,,,,,,,,,,,,32.5
10.1016/j.polymdegradstab.2020.109310,copolymer,,PENT5/0,O=C(CCP(=O)(OCCOC(=O)C1=CC=C(C(=O)[Fr])C=C1)C1=CC=CC=C1)OCCO[Rb],O=C([Fr])C1=CC=C(C(=O)OCCO[Rb])C=C1,O=C(OCCO[Rb])CCP([Fr])(C1=CC=CC=C1)=O,PET,95,,,HPPA,5,,,,,,,,,,,,,,,,,,32.8
10.1007/s10965-021-02676-x,homopolymer,,,,[Fr]c1ccc(cc1)Oc1ccc(cc1)C1(Cc2c(C1=O)cccc2)c1ccc(cc1)Oc1ccc(cc1)N1C(=O)C2C(C1=O)CC1C(C2)C(=O)N(C1=O)[Rb],,,,100,,,,0,,,,,,,,,,,,,,,,,32.8
10.1002/(SICI)1097-4628(19960307)59:10<1619::AID-APP14>3.0.CO;2-R,copolymer,,PS-OP-2,CCOP(Oc1ccc(C([Fr])C[Rb])cc1)(OCC)=O,Oc1ccc(C([Fr])C[Rb])cc1,[Fr]C(C[Rb])c1ccc(OP(OCC)(OCC)=O)cc1,PS-OH,,54,,Diethylchlorophosphate (DECP),,46,,,,,,,,,,,,,,,,,33
10.1007/s10965-006-0082-3,copolymer,,PC-co-ODOPB3,O=P1(C2=C(C3=C(O1)C=CC=C3)C=CC=C2)C(C=C4OC(OC(C=C5)=CC=C5C(C)(C6=CC=C(O[Rb])C=C6)C)=O)=C(C=C4)OC([Fr])=O,CC(C1=CC=C(OC([Fr])=O)C=C1)(C2=CC=C(O[Rb])C=C2)C,O=P1(C2=C(C3=C(O1)C=CC=C3)C=CC=C2)C(C=C4O[Rb])=C(C=C4)OC([Fr])=O,PC,95.4,,,ODOPB,4.6,,,,,,,,,,,,,,,,,,33
10.1016/j.cclet.2022.06.038,copolymer,,B-BPA,CC(C1=CC=C(C=C1)OC(C2=CC=C(C=C2)C(OC3=CC=C(C=C3)C([Fr])=O)=O)=O)(C4=CC=C(C=C4)O[Rb])C,CC(=O)OC1=CC=C(C(C)(C)C2=CCC(OC(C)=O)C=C2)C=C1,CC(C1=CC=C(C=C1)OC(C2=CC=C(C=C2)C([Fr])=O)=O)(C3=CC=C(C=C3)O[Rb])C,ABA,,60,,BPAOAcTA,,20,,,,,,,,,,,,,,,,,33
10.1016/j.eurpolymj.2020.110230,copolymer,,NBA15PET,O=C(OCCOC(C1=CC(C([Fr])=O)=CC(/N=C/C2=CC=C(C=C2)[N+]([O-])=O)=C1)=O)C3=CC=C(C=C3)C(OCCO[Rb])=O,O=C([Fr])C1=CC=C(C=C1)C(OCCO[Rb])=O,O=C(C1=CC(C([Fr])=O)=CC(/N=C/C2=CC=C(C=C2)[N+]([O-])=O)=C1)OCCO[Rb],PET,,100,,NBA,,11.8,,,,,,,,,,,,,,,,,33
10.1016/j.polymer.2015.01.030,copolymer,,PETI10-K,O=C(OCCO[Rb])C1=CC=C(C(OCCOC(C2=CC=C(C3)C(P(C4=C3C=CC(C(OCCO[Fr])=O)=C4)(O[K])=O)=C2)=O)=O)C=C1,O=C(OCCO[Rb])C1=CC=C(C(O[Fr])=O)C=C1,O=C(C1=CC=C(C2)C(P(C3=C2C=CC(C(OCCO[Fr])=O)=C3)(O[K])=O)=C1)O[Rb],PET,,90,,DHPPO-K,,10,,,,,,,,,,,,,,,,,33
10.1002/jccs.200900091,homopolymer,,,,[Fr]Nc1ccc(cc1)P(=O)(c1ccccc1)c1ccc(cc1)NC(=O)C(N1C(=O)C2C(C1=O)C1C=CC2C2C1C(=O)N(C2)C(C(=O)[Rb])CC)CC,,,,100,,,,0,,,,,,,,,,,,,,,,,33
10.1007/s10118-010-9075-0,homopolymer,,,,[Fr]Nc1cccc(c1)P(=O)(c1ccccc1)c1cccc(c1)NC(=O)C(n1c(=O)c2c(c1=O)cc1c(c2)c(=O)n(c1=O)C(C(=O)[Rb])C)C,,,,100,,,,0,,,,,,,,,,,,,,,,,33
"Materials Science-Poland, Vol. 28, No. 2, 2010",homopolymer,,,,[Fr]NCP(=O)(c1ccccc1)c1cccc(c1)NC(=O)C(N1C(=O)c2c(C1=O)cc(cc2)C(=O)[Rb])C(C)C,,,,100,,,,0,,,,,,,,,,,,,,,,,33
10.1002/pol.1981.170191101,homopolymer,,,,[Fr]OC1=CC=C(C(C2=CC=CC=C2C3=O)(N3)C4=CC=C(OC(C5=CC=CC(C([Rb])=O)=C5)=O)C=C4)C=C1,,,,100,,,,0,,,,,,,,,,,,,,,,,33
10.1007/s11224-014-0474-7,homopolymer,,,,[Fr]Oc1ccc(cc1)C(c1ccc(cc1)C(c1ccc(cc1)OP(=O)(c1ccccc1)[Rb])(C)C)(C)C,,,,100,,,,0,,,,,,,,,,,,,,,,,33
10.1007/BF03218608,homopolymer,,,,[Rb]C(C(CC)N1C([C@H]([C@H]2C(C(N(C(CC)C(NC3=CC=CC(P(C4=CC=CC(N[Fr])=C4)(C5=CC=CC=C5)=O)=C3)=O)C6=O)=O)C6[C@@H]7C=C2)[C@H]7C1=O)=O)=O,,,,100,,,,0,,,,,,,,,,,,,,,,,33
10.1002/app.24667,homopolymer,,,,CCC1(N(C(N(C(c2cc(C(N(c3cc(P(c4cc(N5C(c6ccc(C([Rb])=O)cc6C5=O)=O)ccc4)(c7ccccc7)=O)ccc3)C8=O)=O)c8cc2)=O)C1=O)=O)[Fr])C,,,,100,,,,0,,,,,,,,,,,,,,,,,33
10.1002/(SICI)1097-4628(19970214)63:7<875::AID-APP7>3.0.CO;2-N,homopolymer,,,,O=C1N(C(C2=CC(OC3=CC(C(N([Rb])C4=O)=O)=C4C=C3)=CC=C21)=O)C5=CC=C(C=C5)C(C)(C6=CC=C(C(C)(C7=CC=C([Fr])C=C7)C)C=C6)C,,,,100,,,,0,,,,,,,,,,,,,,,,,33
10.1002/pat.4206,copolymer,,FRPA66-5,O=C(CC(CP1(OC2=CC=CC=C2C3=CC=CC=C31)=O)C(NCCCCCCNC(CCCCC([Fr])=O)=O)=O)NCCCCCCN[Rb],[Rb]NCCCCCCNC(CCCCC([Fr])=O)=O,O=C(CC(CP1(OC2=CC=CC=C2C3=CC=CC=C31)=O)C([Fr])=O)NCCCCCCN[Rb],PA66,95,,,DDP-HMDA,5,,,,,,,,,,,,,,,,,,33.2
10.1016/j.polymdegradstab.2014.05.002,homopolymer,,,,[Fr]Oc1ccc(cc1)C(c1ccc(cc1)Oc1ccc(cc1)P(=O)(c1ccc(cc1)[Rb])c1ccccc1)(C)C,,,,100,,,,0,,,,,,,,,,,,,,,,,33.2
10.1016/S0141-3910(00)00141-5,homopolymer,,,,CCOP(OCC)(COC(C(C)([Fr])C[Rb])=O)=O,,,,100,,,,0,,,,,,,,,,,,,,,,,33.2
10.1002/(SICI)1097-4628(19990404)72:1%3C109::AID-APP12%3E3.0.CO;2-Q,copolymer,,PA07,O=C(O[Fr])C1=CC=C(C(OCCOC(C(CP2(OC3=CC=CC=C3C4=CC=CC=C42)=O)CC(OCCO[Rb])=O)=O)=O)C=C1,O=C(O[Fr])C1=CC=C(C(OCCO[Rb])=O)C=C1,O=C([Fr])C(CP1(OC2=CC=CC=C2C3=CC=CC=C31)=O)CC(OCCO[Rb])=O,PET,99.3,,,PEDDP,0.7,,,,,,,,,,,,,,,,,,33.3
10.1016/j.polymdegradstab.2008.12.004,homopolymer,,,,[Fr]C(OCCOC1=C(P2(OC3=CC=CC=C3C4=CC=CC=C42)=O)C=C(OCCOC(C5=CC=C([Rb])C=C5)=O)C=C1)=O,,,,100,,,,0,,,,,,,,,,,,,,,,,33.5
10.1016/j.polymer.2016.05.053,homopolymer,,,,[Fr]CN(c1ccccc1)Cc1c(O)ccc(c1[Rb])C(c1ccc2c(c1)CN(CO2)c1ccccc1)(CCC(=O)OCC12COP(=O)(OC1)OC2)C,,,,100,,,,0,,,,,,,,,,,,,,,,,33.5
10.1002/pi.1946,copolymer,,PAN-co-DMpVBnP3,COP(CC1=CC=C(C=C1)C(CC(C#N)C[Rb])[Fr])(OC)=O,N#CC([Fr])C[Rb],O=P(OC)(OC)CC(C=C1)=CC=C1C([Fr])C[Rb],PAN,,85.8,,DMpVBnP,,14.2,,,,,,,,,,,,,,,,,33.6
10.1039/c7ra13228j,copolymer,,PA6-co-DDP5,[Fr]C(CCCCCNC(C(CP1(OC2=CC=CC=C2C3=CC=CC=C31)=O)CC(NCCCCCCCCCCN[Rb])=O)=O)=O,[Fr]C(CCCCCN[Rb])=O,O=C(NCCCCCCCCCCN[Rb])CC(C([Fr])=O)CP1(OC2=CC=CC=C2C3=CC=CC=C31)=O,PA6,95,,,DDPsalt,5,,,,,,,,,,,,,,,,,,33.7
10.1002/pi.1946,copolymer,,PAN-co-DEpVBnP3,CCOP(CC1=CC=C(C(CC(C#N)[Fr])C[Rb])C=C1)(OCC)=O,N#CC([Fr])C[Rb],O=P(OCC)(OCC)CC(C=C1)=CC=C1C([Fr])C[Rb],PAN,,92.3,,DEpVBnP,,7.7,,,,,,,,,,,,,,,,,33.8
10.1016/j.polymdegradstab.2010.07.001,copolymer,,P(BDT)0/100,O=P1(C2=C(C3=C(O1)C=CC=C3)C=CC=C2)C(C=C4OCCOC(C5=CC=C(C([Fr])=O)C=C5)=O)=C(C=C4)OCCO[Rb],O=C([Fr])C1=CC=C(C=C1)C(OCCO[Rb])=O,[Fr]C1=CC(P2(C3=C(C4=C(O2)C=CC=C4)C=CC=C3)=O)=C(C=C1)OCCO[Rb],PET,,50,,DOPO-HQ-GE,,50,,,,,,,,,,,,,,,,,34
Bajaj P. Heat and flame protection. Handbook of technical textiles. 2000 Jan 1:223-63.,homopolymer,,,,[Fr]C1=CC=C(S[Rb])C=C1,,,,100,,,,0,,,,,,,,,,,,,,,,,34
10.1007/s10118-010-9075-0,homopolymer,,,,[Fr]Nc1cccc(c1)P(=O)(c1ccccc1)c1cccc(c1)NC(=O)C(n1c(=O)c2c(c1=O)cc1c(c2)c(=O)n(c1=O)C(C(=O)[Rb])CC)CC,,,,100,,,,0,,,,,,,,,,,,,,,,,34
10.1002/pol.1981.170191101,homopolymer,,,,[Fr]OC1=CC=C(C(C2=CC=C(OC(C3=CC=C(C(C4=CC=CC=C45)(C6=CC=C(C=C6)C([Rb])=O)OC5=O)C=C3)=O)C=C2)(C7=CC=CC=C78)NC8=O)C=C1,,,,100,,,,0,,,,,,,,,,,,,,,,,34
10.1016/j.aiepr.2022.12.004,homopolymer,,,,[Fr]OC1=CC=C(C=C1)C(C2=CC=CC=C2)(C3=CC=C(C=C3)OC4=CC=C(C=C4)C(NCCNC(C5=CC=C(C=C5)[Rb])=O)=O)C,,,,100,,,,0,,,,,,,,,,,,,,,,,34
10.1016/S0141-3910(96)00126-7,homopolymer,,,,[Fr]Oc1c(C)cc(cc1C)S(=O)(=O)c1cc(C)c(c(c1)C)OP(=O)(Oc1ccccc1)[Rb],,,,100,,,,0,,,,,,,,,,,,,,,,,34
10.1002/(SICI)1097-4628(19970110)63:2<195::AID-APP7>3.0.CO;2-Q,homopolymer,,,,[Fr]Oc1ccc(cc1)C(C(F)(F)F)(C(F)(F)F)c1ccc(cc1)OC(=O)[Rb],,,,100,,,,0,,,,,,,,,,,,,,,,,34
10.1002/(SICI)1097-4628(19970110)63:2<195::AID-APP7>3.0.CO;2-Q,homopolymer,,,,[Fr]Oc1ccc(cc1)S(=O)(=O)c1ccc(cc1)OC(=O)[Rb],,,,100,,,,0,,,,,,,,,,,,,,,,,34
10.1002/app.24667,homopolymer,,,,CCCCC1(N(C(N(C(c2cc(C(N(c3cc(P(c4cc(N5C(c6ccc(C([Rb])=O)cc6C5=O)=O)ccc4)(c7ccccc7)=O)ccc3)C8=O)=O)c8cc2)=O)C1=O)=O)[Fr])CCCC,,,,100,,,,0,,,,,,,,,,,,,,,,,34
10.1002/(SICI)1099-0518(19990815)37:16<3285::AID-POLA26>3.0.CO;2-L,homopolymer,,,,COc1cc(/C=C/C(=O)/C=C/c2ccc(c(c2)OC)O[Fr])ccc1OP(=O)(Nc1ccccc1)[Rb],,,,100,,,,0,,,,,,,,,,,,,,,,,34
10.1002/(SICI)1099-0518(19990815)37:16<3285::AID-POLA26>3.0.CO;2-L,homopolymer,,,,COc1cc(ccc1OP(=O)(Nc1ccc(cc1)Br)[Rb])/C=C/1\CC(=O)C/C(=C\c2ccc(c(c2)OC)O[Fr])/C1,,,,100,,,,0,,,,,,,,,,,,,,,,,34
10.1016/S0141-3910(96)00126-7,homopolymer,,,,COc1ccc(cc1)OP(=O)(Oc1c(C)cc(cc1C)S(=O)(=O)c1cc(C)c(c(c1)C)O[Rb])[Fr],,,,100,,,,0,,,,,,,,,,,,,,,,,34
10.1002/(SICI)1097-4628(19990404)72:1%3C109::AID-APP12%3E3.0.CO;2-Q,copolymer,,PA12,O=C(O[Fr])C1=CC=C(C(OCCOC(C(CP2(OC3=CC=CC=C3C4=CC=CC=C42)=O)CC(OCCO[Rb])=O)=O)=O)C=C1,O=C(O[Fr])C1=CC=C(C(OCCO[Rb])=O)C=C1,O=C([Fr])C(CP1(OC2=CC=CC=C2C3=CC=CC=C31)=O)CC(OCCO[Rb])=O,PET,98.8,,,PEDDP,1.2,,,,,,,,,,,,,,,,,,34.1
10.1002/(SICI)1097-4628(19990404)72:1<109::AID-APP12>3.0.CO;2-Q,copolymer,,PET-co-PEDDP(PA12),O=C([Fr])C1=CC=C(C(OCCOC(C(CP(OC2=C3C=CC=C2)(C4=CC=CC=C43)=O)CC(OCCO[Rb])=O)=O)=O)C=C1,O=C([Fr])C1=CC=C(C(=O)OCCO[Rb])C=C1,O=P(C1=CC=CC=C12)(CC(CC(OCCO[Rb])=O)C([Fr])=O)OC3=C2C=CC=C3,PET,,92.1,,DDP,,7.9,,,,,,,,,,,,,,,,,34.1
10.1002/(SICI)1097-4628(19990404)72:1<109::AID-APP12>3.0.CO;2-Q,copolymer,,PET12,O=C(CC(CP1(=O)OC2=C(C=CC=C2)C2=C1C=CC=C2)C(=O)OCCOC(=O)C1=CC=C(C(=O)[Fr])C=C1)OCC[Rb],O=C([Fr])C1=CC=C(C(=O)OCCO[Rb])C=C1,O=C(OCCO[Rb])CC(C([Fr])=O)CP1(OC2=C(C3=C1C=CC=C3)C=CC=C2)=O,PET,85.6,,,PEDDP,14.4,,,,,,,,,,,,,,,,,,34.1
10.1039/C5PY01938A,homopolymer,,,,[Rb]OCCOc1ccc(cc1)Oc1ccc(cc1)Oc1ccc(cc1)OCCOC(=O)c1ccc(cc1)C(=O)[Fr],,,,100,,,,0,,,,,,,,,,,,,,,,,34.1
10.1002/pat.3692,homopolymer,,,,[Rb]CC(C(=O)Nc1ccc(cc1)/C=C/C(=O)c1ccc2c(c1)ccc(c2)OC)[Fr],,,,100,,,,0,,,,,,,,,,,,,,,,,34.3
10.1007/s00289-016-1652-0,copolymer,,IIIB,O=C(OCCCCOC1=CC=C(C=C1)C2(CCCCC2)C3=CC=C(C=C3)OCCCCO[Rb])CCCCCCC([Fr])=O,OCCCCOC1=CC=C(C=C1)C2(CCCCC2)C3=CC=C(C=C3)OCCCCO,ClC(C1=CC=C(C=C1)C(Cl)=O)=O,BPPZ,,50,,ClB,,50,,,,,,,,,,,,,,,,,34.7
10.1007/s00289-016-1652-0,homopolymer,,,,[Fr]OCCCOc1ccc(cc1)C1(CCCCC1)c1ccc(cc1)OCCCOC(=O)CCCCCCC(=O)[Rb],,,,100,,,,0,,,,,,,,,,,,,,,,,34.7
10.1007/s10118-017-1896-7,homopolymer,,,,[Fr]Nc1ccc(cc1)Oc1ccc(cc1)NC(=O)c1cc(ccc1C(=O)O)c1ccc(c(c1)C(=O)O)C(=O)[Rb],,,,100,,,,0,,,,,,,,,,,,,,,,,34.9
10.1002/(SICI)1097-4628(19990404)72:1%3C109::AID-APP12%3E3.0.CO;2-Q,copolymer,,PA20,O=C(O[Fr])C1=CC=C(C(OCCOC(C(CP2(OC3=CC=CC=C3C4=CC=CC=C42)=O)CC(OCCO[Rb])=O)=O)=O)C=C1,O=C(O[Fr])C1=CC=C(C(OCCO[Rb])=O)C=C1,O=C([Fr])C(CP1(OC2=CC=CC=C2C3=CC=CC=C31)=O)CC(OCCO[Rb])=O,PET,98,,,PEDDP,2,,,,,,,,,,,,,,,,,,35
10.1002/(SICI)1097-4628(19990404)72:1<109::AID-APP12>3.0.CO;2-Q,copolymer,,PET-co-PEDDP(PA20),O=C([Fr])C1=CC=C(C(OCCOC(C(CP(OC2=C3C=CC=C2)(C4=CC=CC=C43)=O)CC(OCCO[Rb])=O)=O)=O)C=C1,O=C([Fr])C1=CC=C(C(=O)OCCO[Rb])C=C1,O=P(C1=CC=CC=C12)(CC(CC(OCCO[Rb])=O)C([Fr])=O)OC3=C2C=CC=C3,PET,,85,,DDP,,15,,,,,,,,,,,,,,,,,35
10.1002/(SICI)1097-4628(19990404)72:1<109::AID-APP12>3.0.CO;2-Q,copolymer,,PET20,O=C(CC(CP1(=O)OC2=C(C=CC=C2)C2=C1C=CC=C2)C(=O)OCCOC(=O)C1=CC=C(C(=O)[Fr])C=C1)OCC[Rb],O=C([Fr])C1=CC=C(C(=O)OCCO[Rb])C=C1,O=C(OCCO[Rb])CC(C([Fr])=O)CP1(OC2=C(C3=C1C=CC=C3)C=CC=C2)=O,PET,76,,,PEDDP,24,,,,,,,,,,,,,,,,,,35
10.1016/j.cclet.2022.06.038,copolymer,,N-BPA,CC(C1=CC=C(C=C1)OC(C2=CC=C(C=C2)C([Fr])=O)=O)(C3=CC=C(C=C3)OC(C4=CC5=C(C=C(C=C5)O[Rb])C=C4)=O)C,CC(=O)OC1=CC=C(C(C)(C)C2=CCC(OC(C)=O)C=C2)C=C1,CC(C1=CC=C(C=C1)OC(C2=CC=C(C=C2)C([Fr])=O)=O)(C3=CC=C(C=C3)O[Rb])C,ANA,,60,,BPAOAcTA,,20,,,,,,,,,,,,,,,,,35
10.1016/j.polymdegradstab.2020.109310,copolymer,,PENT5/5,CC(C)(CO[Rb])COC(=O)CCP(=O)(OCCOC(=O)C1=CC=C(C(=O)[Fr])C=C1)C1=CC=CC=C1,O=C([Fr])C1=CC=C(C(=O)OCCO[Rb])C=C1,CC(CO[Rb])(COC(CCP([Fr])(C1=CC=CC=C1)=O)=O)C,PET,95,,,HPPA,5,,,,,,,,,,,,,,,,,,35
10.1039/C5RA11390C,copolymer,,PBSH-4%,O=P(O[Fr])(CCC(OCCCCOC(CCC(OCCCCO[Rb])=O)=O)=O)C1=CC=CC=C1,O=C([Fr])CCC(OCCCCO[Rb])=O,O=P(O[Fr])(CCC(OCCCCO[Rb])=O)C1=CC=CC=C1,PBS,,96,,HPPPA,,4,,,,,,,,,,,,,,,,,35
10.1177/0954008312468182,homopolymer,,,,[Fr]Nc1ccc(cc1)Oc1ccc(cc1)NC(=O)c1cccnc1/N=N/NC(=S)Nc1ccc(cc1)S(=O)(=O)c1ccc(cc1)NC(=S)N/N=N/c1ncccc1C(=O)[Rb],,,,100,,,,0,,,,,,,,,,,,,,,,,35
"Materials Science-Poland, Vol. 28, No. 2, 2010",homopolymer,,,,[Fr]NCP(c1ccccc1)(c2cc(NC(C(C)N3C(c4ccc(C([Rb])=O)cc4C3=O)=O)=O)ccc2)=O,,,,100,,,,0,,,,,,,,,,,,,,,,,35
10.1007/s11224-014-0474-7,homopolymer,,,,[Fr]Oc1ccc(cc1)c1ccc(cc1)OP(=O)(c1ccccc1)[Rb],,,,100,,,,0,,,,,,,,,,,,,,,,,35
10.1016/j.matpr.2020.04.297,homopolymer,,,,[Rb]c1ccc(cc1)C(=O)c1ccc(cc1)Oc1ccc(cc1)C(=O)c1ccc(cc1)c1ccc(cc1)C(=O)c1ccc(cc1)Oc1ccc(cc1)C(=O)c1ccc(cc1)[Fr],,,,100,,,,0,,,,,,,,,,,,,,,,,35
10.1002/(SICI)1099-0518(19990815)37:16<3285::AID-POLA26>3.0.CO;2-L,homopolymer,,,,COc1cc(ccc1OP(=O)(Nc1ccc(cc1)Cl)[Rb])/C=C/1\CC(=O)C/C(=C\c2ccc(c(c2)OC)O[Fr])/C1,,,,100,,,,0,,,,,,,,,,,,,,,,,35
10.1002/pola.10129,homopolymer,,,,O=C(C1=CC(NC(C2=CC=C(OC3=CC=C(C=C3)OC4=CC=C(C=C4)C([Fr])=O)C=C2)=O)=CC=C1)OC5=CC(P6(OC7=C(C=CC=C7)C8=C6C=CC=C8)=O)=C(C9=C5C=CC=C9)OC(C%10=CC=CC(N[Rb])=C%10)=O,,,,100,,,,0,,,,,,,,,,,,,,,,,35
10.1002/pola.10129,homopolymer,,,,O=C(C1=CC=C(NC(C2=CC=C(OC3=CC=C(C=C3)OC4=CC=C(C=C4)C([Fr])=O)C=C2)=O)C=C1)OC5=CC(P6(OC7=C(C=CC=C7)C8=C6C=CC=C8)=O)=C(C9=C5C=CC=C9)OC(C%10=CC=C(N[Rb])C=C%10)=O,,,,100,,,,0,,,,,,,,,,,,,,,,,35
10.1002/(SICI)1097-4628(19990404)72:1%3C109::AID-APP12%3E3.0.CO;2-Q,copolymer,,PA30,O=C(O[Fr])C1=CC=C(C(OCCOC(C(CP2(OC3=CC=CC=C3C4=CC=CC=C42)=O)CC(OCCO[Rb])=O)=O)=O)C=C1,O=C(O[Fr])C1=CC=C(C(OCCO[Rb])=O)C=C1,O=C([Fr])C(CP1(OC2=CC=CC=C2C3=CC=CC=C31)=O)CC(OCCO[Rb])=O,PET,97,,,PEDDP,3,,,,,,,,,,,,,,,,,,35.2
10.1002/(SICI)1097-4628(19990404)72:1<109::AID-APP12>3.0.CO;2-Q,copolymer,,PET-co-PEDDP(PA30),O=C([Fr])C1=CC=C(C(OCCOC(C(CP(OC2=C3C=CC=C2)(C4=CC=CC=C43)=O)CC(OCCO[Rb])=O)=O)=O)C=C1,O=C([Fr])C1=CC=C(C(=O)OCCO[Rb])C=C1,O=P(C1=CC=CC=C12)(CC(CC(OCCO[Rb])=O)C([Fr])=O)OC3=C2C=CC=C3,PET,,77.4,,DDP,,22.6,,,,,,,,,,,,,,,,,35.2
10.1002/(SICI)1097-4628(19990404)72:1<109::AID-APP12>3.0.CO;2-Q,copolymer,,PET30,O=C(CC(CP1(=O)OC2=C(C=CC=C2)C2=C1C=CC=C2)C(=O)OCCOC(=O)C1=CC=C(C(=O)[Fr])C=C1)OCC[Rb],O=C([Fr])C1=CC=C(C(=O)OCCO[Rb])C=C1,O=C(OCCO[Rb])CC(C([Fr])=O)CP1(OC2=C(C3=C1C=CC=C3)C=CC=C2)=O,PET,63.9,,,PEDDP,36.1,,,,,,,,,,,,,,,,,,35.2
10.1016/j.compositesa.2021.106477,copolymer,,P(AN-co-DHS1),CC1(OC2=CC(C(CC(C#N)C[Rb])[Fr])=CC=C2O1)C,N#CC([Fr])C[Rb],CC(C)(OC1=C2)OC1=CC=C2C([Fr])C[Rb],PAN,,98.1,,ADHS,,1.9,,,,,,,,,,,,,,,,,35.2
10.1016/j.matchemphys.2005.09.013,copolymer,,PET/TLCP,O=C([Fr])C1=CC=C(OC(C2=CC=CC=C2C(OC3=CC=C(OC(C4=CC=C(C(OCCO[Rb])=O)C=C4)=O)C=C3P5(OC(C=CC=C6)=C6C7=C5C=CC=C7)=O)=O)=O)C=C1,[Fr]C(C1=CC=C(C(OCCO[Rb])=O)C=C1)=O,O=C([Fr])C1=CC=C(OC(C2=CC=CC=C2C(OC3=CC=C(O[Rb])C=C3P4(OC(C=CC=C5)=C5C6=C4C=CC=C6)=O)=O)=O)C=C1,PET,,80,,TLCP,,20,,,,,,,,,,,,,,,,,35.4
10.1002/pi.1946,copolymer,,PAN-co-DEpVBnP2,CCOP(CC1=CC=C(C(CC(C#N)[Fr])C[Rb])C=C1)(OCC)=O,N#CC([Fr])C[Rb],O=P(OCC)(OCC)CC(C=C1)=CC=C1C([Fr])C[Rb],PAN,,86.2,,DEpVBnP,,13.8,,,,,,,,,,,,,,,,,35.5
10.1007/s00289-015-1488-z,homopolymer,,,,[Fr]c1ccc(cc1)OCc1nnn(c1)CCCn1nnc(c1)COc1ccc(cc1)N1C(=O)c2c(C1=O)cc(cc2)C(=O)c1ccc2c(c1)C(=O)N(C2=O)[Rb],,,,100,,,,0,,,,,,,,,,,,,,,,,35.6
10.1007/s00289-015-1488-z,homopolymer,,,,O=C(C(C1=C2)=CC(C3=O)=C2C(N3C(C=C4)=CC=C4OCC5=CN(N=N5)CCCN(N=N6)C=C6COC(C=C7)=CC=C7[*])=O)N([*])C1=O,,,,100,,,,0,,,,,,,,,,,,,,,,,35.8
10.1039/D3TA01200J,homopolymer,,,,CC(C)(C1=CC=C(OC(O[Fr])=O)C=C1)C(C=C2)=CC=C2OC(OC3=CC=C(C4(C5=CC=C([Rb])C=C5)C6=CC=CC=C6C(O4)=O)C=C3)=O,,,,100,,,,0,,,,,,,,,,,,,,,,,35.9
10.1007/s11224-014-0474-7,homopolymer,,,,[Fr]Oc1ccc(cc1)/N=N/c1ccc(cc1)OP(=O)(Oc1ccccc1)[Rb],,,,100,,,,0,,,,,,,,,,,,,,,,,36
10.1002/(SICI)1099-0518(199812)36:17<3051::AID-POLA6>3.0.CO;2-A,homopolymer,,,,[Fr]OCCOc1ccc(cc1P1(=O)Oc2ccccc2c2c1cccc2)OCCOC(=O)c1cccc(c1)C(=O)[Rb],,,,100,,,,0,,,,,,,,,,,,,,,,,36
10.1002/(SICI)1099-0518(19990815)37:16<3285::AID-POLA26>3.0.CO;2-L,homopolymer,,,,COc1cc(/C=C/C(=O)/C=C/c2ccc(c(c2)OC)O[Fr])ccc1OP(=O)(Nc1ccc(cc1)Cl)[Rb],,,,100,,,,0,,,,,,,,,,,,,,,,,36
10.1016/S0141-3910(96)00126-7,homopolymer,,,,COc1ccc(cc1)OP(=O)(Oc1ccc(cc1)S(=O)(=O)c1ccc(cc1)O[Fr])[Rb],,,,100,,,,0,,,,,,,,,,,,,,,,,36
10.1002/pola.10129,homopolymer,,,,O=C(OC1=CC(P2(OC3=C(C4=C2C=CC=C4)C=CC=C3)=O)=C(OC(C5=CC=CC(N[Rb])=C5)=O)C6=C1C=CC=C6)C7=CC(NC(C8=CC=C(C=C8)OC9=CC=C(C([Fr])=O)C=C9)=O)=CC=C7,,,,100,,,,0,,,,,,,,,,,,,,,,,36
10.1002/(SICI)1099-0518(199812)36:17&lt;3051::AID-POLA6&gt;3.0.CO;2-A,homopolymer,,,,O=P1(C2=C(OCCO[Rb])C=CC(OCCOC(C3=CC(C([Fr])=O)=CC=C3)=O)=C2)C4=C(C=CC=C4)C5=C(C=CC=C5)O1,,,,100,,,,0,,,,,,,,,,,,,,,,,36
10.1007/s00289-015-1488-z,homopolymer,,,,[Fr]c1ccc(cc1)OCc1nnn(c1)c1ccc(cc1)Oc1ccc(cc1)Oc1ccc(cc1)n1nnc(c1)COc1ccc(cc1)N1C(=O)c2c(C1=O)cc(cc2)C(=O)c1ccc2c(c1)C(=O)N(C2=O)[Rb],,,,100,,,,0,,,,,,,,,,,,,,,,,36.1
10.1016/j.compositesa.2021.106477,copolymer,,P(AN-co-DHS3),CC1(OC2=CC(C(CC(C#N)C[Rb])[Fr])=CC=C2O1)C,N#CC([Fr])C[Rb],CC(C)(OC1=C2)OC1=CC=C2C([Fr])C[Rb],PAN,,97,,ADHS,,3,,,,,,,,,,,,,,,,,36.5
10.2494/photopolymer.24.247,homopolymer,,,,[Fr]c1ccc(cc1)Oc1ccc(cc1)C(c1ccc(cc1)Oc1ccc(cc1)c1ccc(cc1)N1C(=O)c2c(C1=O)cc(cc2)C(=O)Oc1ccc(cc1P1(=O)Oc2ccccc2c2c1cccc2)OC(=O)c1ccc2c(c1)C(=O)N(C2=O)[Rb])(C)C,,,,100,,,,0,,,,,,,,,,,,,,,,,36.5
10.1002/(SICI)1099-0518(199812)36:17<3051::AID-POLA6>3.0.CO;2-A,homopolymer,,,,[Fr]OCCOc1ccc(cc1P1(=O)Oc2ccccc2c2c1cccc2)OCCOC(=O)c1ccc(cc1)Oc1ccc(cc1)C(=O)[Rb],,,,100,,,,0,,,,,,,,,,,,,,,,,37
10.1002/pola.10129,homopolymer,,,,O=C(OC1=CC(P2(OC3=C(C4=C2C=CC=C4)C=CC=C3)=O)=C(OC(C5=CC=C(N[Rb])C=C5)=O)C6=C1C=CC=C6)C7=CC=C(NC(C8=CC=C(C=C8)OC9=CC=C(C([Fr])=O)C=C9)=O)C=C7,,,,100,,,,0,,,,,,,,,,,,,,,,,37
10.1002/(SICI)1099-0518(199812)36:17&lt;3051::AID-POLA6&gt;3.0.CO;2-A,homopolymer,,,,O=P1(C2=C(OCCO[Rb])C=CC(OCCOC(C3=CC=C(OC4=CC=C(C([Fr])=O)C=C4)C=C3)=O)=C2)C5=C(C=CC=C5)C6=C(C=CC=C6)O1,,,,100,,,,0,,,,,,,,,,,,,,,,,37
10.1007/s00289-016-1652-0,homopolymer,,,,[Fr]OCCCOc1ccc(cc1)C1(CCCCC1)c1ccc(cc1)OCCCOC(=O)c1ccc(cc1)C(=O)[Rb],,,,100,,,,0,,,,,,,,,,,,,,,,,37.1
10.1039/D3TA01201J,homopolymer,,,,O=C(O[Fr])OC(C=C1)=CC=C1OC(C=C2)=CC=C2OC(OC3=CC=C(C4(C5=CC=C([Rb])C=C5)C6=CC=CC=C6C(O4)=O)C=C3)=O,,,,100,,,,0,,,,,,,,,,,,,,,,,37.3
Bajaj P. Heat and flame protection. Handbook of technical textiles. 2000 Jan 1:223-63.,homopolymer,,,,[Fr]C(Cl)C[Rb],,,,100,,,,0,,,,,,,,,,,,,,,,,38
10.1007/s11224-014-0474-7,homopolymer,,,,[Fr]Oc1ccc(cc1)C(c1ccc(cc1)OP(=O)(c1ccccc1)[Rb])(C)C,,,,100,,,,0,,,,,,,,,,,,,,,,,38
10.1002/pol.1978.130160703,homopolymer,,,,[Fr]Oc1ccc(cc1)C1(c2ccc(cc2)OC(=O)[Rb])c2ccccc2c2c1cccc2,,,,100,,,,0,,,,,,,,,,,,,,,,,38
10.1002/(SICI)1097-4628(20000118)75:3<384::AID-APP7>3.0.CO;2-R,homopolymer,,,,[Rb]C1=CC=C(S(C2=CC=C(N3C(C(C=CC(C(C4=CC=C(C(N([Fr])C5=O)=O)C5=C4)=O)=C6)=C6C3=O)=O)C=C2)(=O)=O)C=C1,,,,100,,,,0,,,,,,,,,,,,,,,,,38
10.1002/(SICI)1099-0518(19990815)37:16<3285::AID-POLA26>3.0.CO;2-L,homopolymer,,,,COc1cc(/C=C/C(=O)/C=C/c2ccc(c(c2)OC)O[Fr])ccc1OP(=O)(Nc1ccc(cc1)Br)[Rb],,,,100,,,,0,,,,,,,,,,,,,,,,,38
10.3390/molecules17089090,homopolymer,,,,O=P(OC1=CC=C(C(C)(C2=CC=C(O[Fr])C=C2)C)C=C1)([Rb])C3=CC=CC=C3,,,,100,,,,0,,,,,,,,,,,,,,,,,38
10.1039/D3TA01200J,homopolymer,,,,O=C(O[Fr])OC(C=C1)=CC=C1SC(C=C2)=CC=C2OC(OC3=CC=C(C4(C5=CC=C([Rb])C=C5)C6=CC=CC=C6C(O4)=O)C=C3)=O,,,,100,,,,0,,,,,,,,,,,,,,,,,38.2
10.1016/S0141-3910(02)00041-1,copolymer,,PET-CEPP8,O=P(CCC(OCCO[Rb])=O)(OCCOC(C(C=C1)=CC=C1C([Fr])=O)=O)C2=CC=CC=C2,O=C(C1=CC=C(C(OCCO[Rb])=O)C=C1)[Fr],O=P(C1=CC=CC=C1)(CCC(OCCO[Rb])=O)[Fr],PET,92,,,CEPP,8,,,,,,,,,,,,,,,,,,38.6
10.1007/s00289-015-1488-z,homopolymer,,,,O=C(C(C1=C2)=CC(C3=O)=C2C(N3C(C=C4)=CC=C4OCC5=CN(N=N5)C(C=C6)=CC=C6OC(C=C7)=CC=C7OC(C=C8)=CC=C8N(N=N9)C=C9COC(C=C%10)=CC=C%10[*])=O)N([*])C1=O,,,,100,,,,0,,,,,,,,,,,,,,,,,38.8
10.1016/j.aiepr.2022.12.004,homopolymer,,,,[Fr]C(C1=CC(OC2=CC=C(P(C3=CC=C(OC4=CC(C(NC5=CC([H])=C(OC6=CC=C(C7(C8=CC=CC=C8OC9=C7C=CC=C9)C%10=CC=C(OC%11=C([H])C=C(N[Rb])C=C%11)C=C%10)C=C6)C=C5)=O)=CC=C4)C=C3)(C%12=CC=CC=C%12)=O)C=C2)=CC=C1)=O,,,,100,,,,0,,,,,,,,,,,,,,,,,39
10.1177/0954008319901148,homopolymer,,,,[Fr]Oc1ccc(cc1)c1nc(cc(c1)c1ccc(cc1)P(c1ccccc1)c1ccccc1)c1ccc(cc1)Oc1ccc(cc1)C(=O)c1ccc(cc1)Oc1ccc(cc1)C(=O)[Rb],,,,100,,,,0,,,,,,,,,,,,,,,,,39
10.1177/0954008320910807,homopolymer,,,,[Rb]Nc1ccc(cc1)c1nc(cc(c1)c1ccc(cc1)P(c1ccccc1)c1ccccc1)c1ccc(cc1)NC(=O)c1cccc(c1)C(=O)[Fr],,,,100,,,,0,,,,,,,,,,,,,,,,,39
10.1002/app.30477,homopolymer,,,,[Rb]OCCOP(=O)(OOC12COP(=O)(OC1)OC2)OCC[Fr],,,,100,,,,0,,,,,,,,,,,,,,,,,39
10.1007/s10118-015-1557-7,homopolymer,,,,S=C(NC(C1=CC=CC(C(NC(NC2=CC=C(C=C2)[*])=S)=O)=N1)=O)NC3=CC=C(C=C3)N4C(C5=C(C4=O)C=C6C(C(N(C6=O)[*])=O)=C5)=O,,,,100,,,,0,,,,,,,,,,,,,,,,,39.18
10.1016/j.chemosphere.2019.06.151,copolymer,,FRPBS2,O=P(OCCCCO[Rb])(OC1=CC=CC=C1)OCCCCOC(CCC(OCCCCOC(CCC([Fr])=O)=O)=O)=O,O=C(OCCCCO[Rb])CCC([Fr])=O,[Fr]C(CCC(OCCCCOP(OCCCCO[Rb])(OC1=CC=CC=C1)=O)=O)=O,PBS,80,,,PPBS1,20,,,,,,,,,,,,,,,,,,39.2
10.1016/j.polymdegradstab.2011.01.035,copolymer,,PET-P-DOPO,O=C([Fr])C1=CC=C(C=C1)C(OCCOC2=CC(P3(C4=C(C5=C(O3)C=CC=C5)C=CC=C4)=O)=C(C=C2)OCCO[Rb])=O,O=C([Fr])C1=CC=C(C=C1)C(OCCO[Rb])=O,[Fr]C1=CC(P2(C3=C(C4=C(O2)C=CC=C4)C=CC=C3)=O)=C(C=C1)OCCO[Rb],PET,74,,,DOPO-HQ-GE,26,,,,,,,,,,,,,,,,,,39.3
10.1016/j.chemosphere.2019.06.151,copolymer,,FRPBS4,O=C(OCCCCOC(CCC(OCCCCOP(OCCCCOC(CCC(O[Rb])=O)=O)(OC1=CC=CC=C1)=O)=O)=O)CCC([Fr])=O,O=C(OCCCCO[Rb])CCC([Fr])=O,[Fr]C(CCC(OCCCCOP(OCCCCOC(CCC(O[Rb])=O)=O)(OC1=CC=CC=C1)=O)=O)=O,PBS,80,,,PPBS2,20,,,,,,,,,,,,,,,,,,39.6
10.1007/s11696-020-01494-7,homopolymer,,,,[Rb]c1ccc(cc1)C(=O)Nc1ccc(cc1)Oc1ccc(cc1)C(c1ccc(cc1)Oc1ccc(cc1)NC(=O)c1ccc(cc1)N1C(=O)C2C(C1=O)c1c2ccc(c1)C(=O)c1ccc2c(c1)C1C2C(=O)N(C1=O)[Fr])(C)C,,,,100,,,,0,,,,,,,,,,,,,,,,,39.9
10.1016/j.chemosphere.2019.06.151,copolymer,,FRPBS3,O=P(OCCCCO[Rb])(OC1=CC=CC=C1)OCCCCOC(CCC(OCCCCOC(CCC([Fr])=O)=O)=O)=O,O=C(OCCCCO[Rb])CCC([Fr])=O,[Fr]C(CCC(OCCCCOP(OCCCCO[Rb])(OC1=CC=CC=C1)=O)=O)=O,PBS,60,,,PPBS1,40,,,,,,,,,,,,,,,,,,40
10.1177/0954008320910807,homopolymer,,,,[Fr]Nc1ccc(cc1)c1nc(cc(c1)c1ccc(cc1)P(c1ccccc1)c1ccccc1)c1ccc(cc1)NC(=O)c1ccc(cc1)Oc1ccc(cc1)Oc1ccc(cc1)C(=O)[Rb],,,,100,,,,0,,,,,,,,,,,,,,,,,40
10.1007/s11224-014-0474-7,homopolymer,,,,[Fr]Oc1c(Br)cc(cc1Br)C(c1cc(Br)c(c(c1)Br)OP(=O)(Oc1ccccc1)[Rb])(C)C,,,,100,,,,0,,,,,,,,,,,,,,,,,40
10.1002/app.28552,homopolymer,,,,[Rb]C1=CC=C(C(C2=CC=C(P(C3=CC=C(C(C4=CC=C(OC5=CC=C(C(C)(C6=CC=C(O[Fr])C=C6)C)C=C5)C=C4)=O)C=C3)(C7=CC=CC=C7)=O)C=C2)=O)C=C1,,,,100,,,,0,,,,,,,,,,,,,,,,,40
10.1016/S0141-3910(96)00126-7,homopolymer,,,,[Rb]Oc1c(C)cc(cc1C)S(=O)(=O)c1cc(C)c(c(c1)C)OP(=O)(Oc1ccc(cc1)Br)[Fr],,,,100,,,,0,,,,,,,,,,,,,,,,,40
10.1016/j.crci.2010.07.002,homopolymer,,,,[Rb]P(OC1=CC=C(C(C)(C2=CC=CC(C(C)(C)C3=CC=C(O[Fr])C=C3)=C2)C)C=C1)(C4=CC=CC=C4)=O,,,,100,,,,0,,,,,,,,,,,,,,,,,40
10.1002/pola.10129,homopolymer,,,,O=C(OC1=CC(P2(OC3=C(C4=C2C=CC=C4)C=CC=C3)=O)=C(OC(C5=CC=C(N[Rb])C=C5)=O)C6=C1C=CC=C6)C7=CC=C(NC(C8=CC=C(C=C8)S(C9=CC=C(C([Fr])=O)C=C9)(=O)=O)=O)C=C7,,,,100,,,,0,,,,,,,,,,,,,,,,,40
10.1002/pola.10129,homopolymer,,,,O=C(OC1=CC(P2(OC3=C(C4=C2C=CC=C4)C=CC=C3)=O)=C(OC(C5=CC=CC(N[Rb])=C5)=O)C6=C1C=CC=C6)C7=CC(NC(C8=CC=C(C=C8)S(C9=CC=C(C([Fr])=O)C=C9)(=O)=O)=O)=CC=C7,,,,100,,,,0,,,,,,,,,,,,,,,,,40
10.1002/pol.1981.170191101,homopolymer,,,,[Fr]N([H])C1=CC=C(C(C2=CC=C(N(C(C3=CC=C(C(C4=CC=CC=C4C5=O)(O5)C6=CC=C(C([Rb])=O)C=C6)C=C3)=O)[H])C=C2)(C7=CC=CC=C78)OC8=O)C=C1,,,,100,,,,0,,,,,,,,,,,,,,,,,40.5
10.1016/j.chemosphere.2019.06.151,copolymer,,FRPBS5,O=C(OCCCCOC(CCC(OCCCCOP(OCCCCOC(CCC(O[Rb])=O)=O)(OC1=CC=CC=C1)=O)=O)=O)CCC([Fr])=O,O=C(OCCCCO[Rb])CCC([Fr])=O,[Fr]C(CCC(OCCCCOP(OCCCCOC(CCC(O[Rb])=O)=O)(OC1=CC=CC=C1)=O)=O)=O,PBS,60,,,PPBS2,40,,,,,,,,,,,,,,,,,,40.8
10.1002/(SICI)1097-4628(19960307)59:10<1619::AID-APP14>3.0.CO;2-R,copolymer,,PS-OH-1,CCOP(Oc1ccc(C([Fr])C[Rb])cc1)(OCC)=O,Oc1ccc(C([Fr])C[Rb])cc1,[Fr]C(C[Rb])c1ccc(OP(OCC)(OCC)=O)cc1,PS-OH,,5,,Diethylchlorophosphate (DECP),,95,,,,,,,,,,,,,,,,,41
10.1016/j.aiepr.2022.12.004,homopolymer,,,,[Fr]C(C1=CC(OC2=CC=C(C=C2)P(C3=CC=C(C=C3)OC4=CC(C(NC5=CC([H])=C(C=C5)OC6=CC=C(C=C6)C(C7=CC=CC=C7)(C8=CC=C(C=C8)OC9=C(C=C(C=C9)N[Rb])[H])C%10=CC=CC=C%10)=O)=CC=C4)(C%11=CC=CC=C%11)=O)=CC=C1)=O,,,,100,,,,0,,,,,,,,,,,,,,,,,41
10.2494/photopolymer.24.247,homopolymer,,,,[Fr]c1ccc(cc1)Oc1ccc(cc1)N1C(=O)c2c(C1=O)ccc(c2)C(=O)Oc1ccc(cc1P1(=O)Oc2ccccc2c2c1cccc2)OC(=O)c1ccc2c(c1)C(=O)N(C2=O)[Rb],,,,100,,,,0,,,,,,,,,,,,,,,,,41
10.1177/0954008319901148,homopolymer,,,,[Fr]Oc1ccc(cc1)c1nc(cc(c1)c1ccc(cc1)P(c1ccccc1)c1ccccc1)c1ccc(cc1)Oc1ccc(cc1)C(=O)c1ccc(cc1)c1ccc(cc1)C(=O)c1ccc(cc1)[Rb],,,,100,,,,0,,,,,,,,,,,,,,,,,41
10.1002/(SICI)1099-0518(199812)36:17<3051::AID-POLA6>3.0.CO;2-A,homopolymer,,,,[Fr]OCCOc1ccc(cc1P1(=O)Oc2ccccc2c2c1cccc2)OCCOC(=O)c1ccc(cc1)C(=O)c1ccc(cc1)C(=O)[Rb],,,,100,,,,0,,,,,,,,,,,,,,,,,41
10.1002/(SICI)1099-0518(199812)36:17<3051::AID-POLA6>3.0.CO;2-A,homopolymer,,,,[Fr]OCCOc1ccc(cc1P1(=O)Oc2ccccc2c2c1cccc2)OCCOC(=O)c1ccc2c(c1)ccc(c2)C(=O)[Rb],,,,100,,,,0,,,,,,,,,,,,,,,,,41
10.1177/0954008320910807,homopolymer,,,,[Rb]Nc1ccc(cc1)c1nc(cc(c1)c1ccc(cc1)P(c1ccccc1)c1ccccc1)c1ccc(cc1)NC(=O)c1ccc(cc1)Oc1ccc(cc1)C(=O)[Fr],,,,100,,,,0,,,,,,,,,,,,,,,,,41
10.1002/pola.10129,homopolymer,,,,O=C(OC1=CC(P2(OC3=C(C4=C2C=CC=C4)C=CC=C3)=O)=C(OC(C5=CC=C(N[Rb])C=C5)=O)C6=C1C=CC=C6)C7=CC=C(NC(C8=CC(C([Fr])=O)=CC=C8)=O)C=C7,,,,100,,,,0,,,,,,,,,,,,,,,,,41
10.1002/(SICI)1099-0518(199812)36:17&lt;3051::AID-POLA6&gt;3.0.CO;2-A,homopolymer,,,,O=P1(C2=C(OCCO[Rb])C=CC(OCCOC(C3=CC=C(C(C4=CC=C(C([Fr])=O)C=C4)=O)C=C3)=O)=C2)C5=C(C=CC=C5)C6=C(C=CC=C6)O1,,,,100,,,,0,,,,,,,,,,,,,,,,,41
10.1002/(SICI)1099-0518(199812)36:17&lt;3051::AID-POLA6&gt;3.0.CO;2-A,homopolymer,,,,O=P1(C2=C(OCCO[Rb])C=CC(OCCOC(C3=CC=C4C(C=CC(C([Fr])=O)=C4)=C3)=O)=C2)C5=C(C=CC=C5)C6=C(C=CC=C6)O1,,,,100,,,,0,,,,,,,,,,,,,,,,,41
10.1007/s11696-020-01494-7,homopolymer,,,,[Rb]c1ccc(cc1)C(=O)Nc1ccc(cc1)Oc1ccc(cc1)C(c1ccc(cc1)Oc1ccc(cc1)NC(=O)c1ccc(cc1)N1C(=O)C2C(C1=O)c1c2cc2c(c1)C1C2C(=O)N(C1=O)[Fr])(C)C,,,,100,,,,0,,,,,,,,,,,,,,,,,41.1
10.1002/pat.5153,homopolymer,,,,[Rb]N1C(C2CC(C3CC2C1=O)C(N(C3=O)C4=CC=C(C=C4)OC5=CC(P(C6=CC=CC=C6)(C7=CC=CC=C7)=O)=C(C=C5)OC8=CC=C(C=C8)[Fr])=O)=O,,,,100,,,,0,,,,,,,,,,,,,,,,,41.1
10.1177/0954008312442425,homopolymer,,,,[Rb]Oc1ccc(c(c1)c1ccccc1)Oc1ccc(cc1)C(=O)c1ccc(cc1)C(=O)c1ccc(cc1)[Fr],,,,100,,,,0,,,,,,,,,,,,,,,,,41.42
10.1016/j.aiepr.2022.12.004,homopolymer,,,,[Fr]C(C1=CC(OC2=CC=C(P(C3=CC=C(OC4=CC(C(NC5=CC([H])=C(OC6=CC=C(C(C7=CC=CC=C7C8=O)(C9=C8C=CC=C9)C%10=CC=C(OC%11=C([H])C=C(N[Rb])C=C%11)C=C%10)C=C6)C=C5)=O)=CC=C4)C=C3)(C%12=CC=CC=C%12)=O)C=C2)=CC=C1)=O,,,,100,,,,0,,,,,,,,,,,,,,,,,42
10.1016/j.aiepr.2022.12.004,homopolymer,,,,[Fr]C(C1=CC(OC2=CC=C(P(C3=CC=C(OC4=CC(C(NC5=CC(C(F)(F)F)=C(OC6=CC=C(C7(C8=CC=CC=C8OC9=C7C=CC=C9)C%10=CC=C(OC%11=C(C(F)(F)F)C=C(N[Rb])C=C%11)C=C%10)C=C6)C=C5)=O)=CC=C4)C=C3)(C%12=CC=CC=C%12)=O)C=C2)=CC=C1)=O,,,,100,,,,0,,,,,,,,,,,,,,,,,42
10.1177/0954008315580822,homopolymer,,,,[Fr]CN(c1ccccc1)Cc1cc(/C=N/CC/N=C/c2ccc3c(c2)CN(CO3)c2ccccc2)cc(c1O)[Rb],,,,100,,,,0,,,,,,,,,,,,,,,,,42
10.1007/s13233-011-1111-6,homopolymer,,,,[Fr]Oc1ccc(cc1)C1(CCCCC1)c1ccc(cc1)OP(=O)(c1ccccc1)[Rb],,,,100,,,,0,,,,,,,,,,,,,,,,,42
10.1016/S0141-3910(96)00126-7,homopolymer,,,,[Fr]Oc1ccc(cc1)S(=O)(=O)c1ccc(cc1)OP(=O)(Oc1ccc(cc1)C)[Rb],,,,100,,,,0,,,,,,,,,,,,,,,,,42
10.1002/app.1496,homopolymer,,,,[Fr]Oc1ccc2c(c1)Oc1c(C32OC(=O)c2c3cccc2)ccc(c1)OP(=O)(c1ccccc1)[Rb],,,,100,,,,0,,,,,,,,,,,,,,,,,42
10.1002/(SICI)1099-0518(199812)36:17<3051::AID-POLA6>3.0.CO;2-A,homopolymer,,,,[Fr]OCCOc1ccc(cc1P1(=O)Oc2ccccc2c2c1cccc2)OCCOC(=O)c1ccc(cc1)C(=O)[Rb],,,,100,,,,0,,,,,,,,,,,,,,,,,42
10.1002/(SICI)1099-0518(199812)36:17&lt;3051::AID-POLA6&gt;3.0.CO;2-A,homopolymer,,,,O=P1(C2=C(OCCO[Rb])C=CC(OCCOC(C3=CC=C(C=C3)C([Fr])=O)=O)=C2)C4=C(C=CC=C4)C5=C(C=CC=C5)O1,,,,100,,,,0,,,,,,,,,,,,,,,,,42
10.1002/pol.1981.170191101,homopolymer,,,,[Fr]N([H])C1=CC=C(C(C2=CC=C(N(C(C3=CC=CC(C([Rb])=O)=C3)=O)[H])C=C2)(C4=CC=CC=C45)OC5=O)C=C1,,,,100,,,,0,,,,,,,,,,,,,,,,,42.5
Bajaj P. Heat and flame protection. Handbook of technical textiles. 2000 Jan 1:223-63.,homopolymer,,,,[Fr]C(C(OC)=O)C[Rb],,,,100,,,,0,,,,,,,,,,,,,,,,,43
