Repository: PolyFT/LCMWR

# LCMWR

LCMWR constructs composition-weighted local chemical-motif representations for homopolymers, copolymers and polymer blends, then evaluates structure–property models for limiting oxygen index (LOI), 5% mass-loss temperature (T5), glass-transition temperature (Tg) and UL-94 classification.

## Associated paper

**A Component-Weighted Local Chemical Motif Representation for Unified Polymer Informatics**

Run-Fang Gao, Ya-Jie Yang, Ran Wang, Ya-Lin Song, Xiu-Li Wang, Teng Fu, and Yu-Zhong Wang

Canonical repository: <https://github.com/PolyFT/LCMWR>

File: dataset/LOI.csv (part 4 of 4)
DOI,type,polymer_family,PolymerName,co_smiles,smiles1,smiles2,co_content1,wt1,mol1,co_smiles1,co_content2,wt2,mol2,mix_content1,mix_smiles1,mix_wt1,mix_mol1,mix_content2,mix_smiles2,mix_wt2,mix_mol2,mix_content3,mix_smiles3,mix_wt3,mix_mol3,mix_content4,mix_smiles4,mix_wt4,mix_mol4,LOI
10.1177/0954008320910807,homopolymer,,,,[Fr]Nc1nc(cc(c1)c1ccc(cc1)P(c1ccccc1)c1ccccc1)c1ccc(cc1)NC(=O)c1ccc(cc1)Oc1ccc(cc1)S(=O)(=O)c1ccc(cc1)Oc1ccc(cc1)C(=O)[Rb],,,,100,,,,0,,,,,,,,,,,,,,,,,43
10.1177/0954008319901148,homopolymer,,,,[Fr]Oc1ccc(cc1)c1nc(cc(c1)c1ccc(cc1)P(c1ccccc1)c1ccccc1)c1ccc(cc1)Oc1ccc(cc1)C(=O)c1ccc(cc1)[Rb],,,,100,,,,0,,,,,,,,,,,,,,,,,43
10.1002/(SICI)1099-0518(199812)36:17<3051::AID-POLA6>3.0.CO;2-A,homopolymer,,,,[Fr]OCCOc1ccc(cc1P1(=O)Oc2ccccc2c2c1cccc2)OCCOC(=O)c1ccc(cc1)c1ccc(cc1)C(=O)[Rb],,,,100,,,,0,,,,,,,,,,,,,,,,,43
10.1002/(SICI)1099-0518(199812)36:17<3051::AID-POLA6>3.0.CO;2-A,homopolymer,,,,[Fr]OCCOc1ccc(cc1P1(=O)Oc2ccccc2c2c1cccc2)OCCOC(=O)c1ccc(cc1)S(=O)(=O)c1ccc(cc1)C(=O)[Rb],,,,100,,,,0,,,,,,,,,,,,,,,,,43
10.1177/0954008320910807,homopolymer,,,,[Rb]Nc1ccc(cc1)c1nc(cc(c1)c1ccc(cc1)P(c1ccccc1)c1ccccc1)c1ccc(cc1)NC(=O)c1ccc(cc1)C(=O)[Fr],,,,100,,,,0,,,,,,,,,,,,,,,,,43
10.1002/pola.10129,homopolymer,,,,O=C(OC1=C(P2(OC3=C(C4=C2C=CC=C4)C=CC=C3)=O)C=C(O[Rb])C=C1)C5=CC=C(NC(C6=CC=C(C(NC7=CC=C(C([Fr])=O)C=C7)=O)C=C6)=O)C=C5,,,,100,,,,0,,,,,,,,,,,,,,,,,43
10.1002/pola.10129,homopolymer,,,,O=C(OC1=CC(P2(OC3=C(C4=C2C=CC=C4)C=CC=C3)=O)=C(OC(C5=CC=CC(N[Rb])=C5)=O)C6=C1C=CC=C6)C7=CC(NC(C8=CC(C([Fr])=O)=CC=C8)=O)=CC=C7,,,,100,,,,0,,,,,,,,,,,,,,,,,43
10.1002/(SICI)1099-0518(199812)36:17&lt;3051::AID-POLA6&gt;3.0.CO;2-A,homopolymer,,,,O=P1(C2=C(OCCO[Rb])C=CC(OCCOC(C3=CC=C(C4=CC=C(C([Fr])=O)C=C4)C=C3)=O)=C2)C5=C(C=CC=C5)C6=C(C=CC=C6)O1,,,,100,,,,0,,,,,,,,,,,,,,,,,43
10.1002/(SICI)1099-0518(199812)36:17&lt;3051::AID-POLA6&gt;3.0.CO;2-A,homopolymer,,,,O=P1(C2=C(OCCO[Rb])C=CC(OCCOC(C3=CC=C(S(C4=CC=C(C([Fr])=O)C=C4)(=O)=O)C=C3)=O)=C2)C5=C(C=CC=C5)C6=C(C=CC=C6)O1,,,,100,,,,0,,,,,,,,,,,,,,,,,43
10.1016/j.eurpolymj.2020.109770,homopolymer,,,,Oc1c(CN(c2ccccc2)C[Fr])c([Rb])c(Sc3ccc(OC4)c(CN4c5ccccc5)c3)cc1,,,,100,,,,0,,,,,,,,,,,,,,,,,43
10.1016/0032-3861(91)90383-T,homopolymer,,,,[Fr]Oc1ccc(cc1)NC(=O)c1ccc(cc1)P(=O)(c1ccccc1)c1ccc(cc1)C(=O)Nc1ccc(cc1)OP(=O)(c1ccc(cc1)Cl)[Rb],,,,100,,,,0,,,,,,,,,,,,,,,,,43.5
10.1016/j.aiepr.2022.12.004,homopolymer,,,,[Fr]C(C1=CC(OC2=CC=C(C=C2)P(C3=CC=C(C=C3)OC4=CC(C(NC5=CC(C(F)(F)F)=C(C=C5)OC6=CC=C(C=C6)C(C7=CC=CC=C7)(C8=CC=C(C=C8)OC9=C(C=C(C=C9)N[Rb])C(F)(F)F)C%10=CC=CC=C%10)=O)=CC=C4)(C%11=CC=CC=C%11)=O)=CC=C1)=O,,,,100,,,,0,,,,,,,,,,,,,,,,,44
10.1177/0954008315580822,homopolymer,,,,[Fr]CN(c1ccccn1)Cc1c(O)ccc(c1[Rb])/C=N/CC/N=C/c1ccc2c(c1)CN(CO2)c1ccccn1,,,,100,,,,0,,,,,,,,,,,,,,,,,44
10.1177/0954008320910807,homopolymer,,,,[Fr]Nc1ccc(cc1)c1nc(cc(c1)c1ccc(cc1)P(c1ccccc1)c1ccccc1)c1ccc(cc1)NC(=O)c1ccc(cc1)Oc1ccc(cc1)C(C(F)(F)F)(C(F)(F)F)c1ccc(cc1)Oc1ccc(cc1)C(=O)[Rb],,,,100,,,,0,,,,,,,,,,,,,,,,,44
10.1177/0954008312468182,homopolymer,,,,[Fr]Nc1cccc2c1cccc2NC(=O)c1cccnc1/N=N/NC(=S)Nc1ccc(cc1)S(=O)(=O)c1ccc(cc1)NC(=S)N/N=N/c1ncccc1C(=O)[Rb],,,,100,,,,0,,,,,,,,,,,,,,,,,44
10.1007/s11224-014-0474-7,homopolymer,,,,[Fr]Oc1ccc(cc1)C(C(F)(F)F)(C(F)(F)F)c1ccc(cc1)OP(=O)(c1ccccc1)[Rb],,,,100,,,,0,,,,,,,,,,,,,,,,,44
10.1177/0954008319901148,homopolymer,,,,[Fr]Oc1ccc(cc1)c1nc(cc(c1)c1ccc(cc1)P(c1ccccc1)c1ccccc1)c1ccc(cc1)Oc1ccc(cc1)C(=O)c1cccc(c1)C(=O)c1ccc(cc1)[Rb],,,,100,,,,0,,,,,,,,,,,,,,,,,44
10.1016/0032-3861(95)96858-6,homopolymer,,,,[Fr]OCCOc1c(Br)cc(cc1Br)C(C(F)(F)F)(C(F)(F)F)c1cc(Br)c(c(c1)Br)OCCOP(=O)(c1ccccc1)[Rb],,,,100,,,,0,,,,,,,,,,,,,,,,,44
10.1002/app.28552,homopolymer,,,,[Rb]C1=CC=C(C(C2=CC=C(P(C3=CC=C(C(C4=CC=C(OC5=CC=C(O[Fr])C=C5)C=C4)=O)C=C3)(C6=CC=CC=C6)=O)C=C2)=O)C=C1,,,,100,,,,0,,,,,,,,,,,,,,,,,44
10.1177/0954008311424804,homopolymer,,,,[Rb]Nc1ccc(cc1)C1C(=O)c2c(C1=O)cc(cc2)C(=O)NC(=S)Nc1ccc(cc1)NC(=O)CCCCCCCCC(=O)[Fr],,,,100,,,,0,,,,,,,,,,,,,,,,,44
10.1002/pola.10129,homopolymer,,,,O=C(C1=CC=C(C=C1)NC(C2=CC=C(C=C2)C([Fr])=O)=O)OC3=CC(P4(OC5=C(C=CC=C5)C6=C4C=CC=C6)=O)=C(C7=C3C=CC=C7)OC(C8=CC=C(C=C8)N[Rb])=O,,,,100,,,,0,,,,,,,,,,,,,,,,,44
10.1016/0032-3861(91)90383-T,homopolymer,,,,[Fr]Oc1ccc(cc1)NC(=O)c1ccc(cc1)P(=O)(c1ccccc1)c1ccc(cc1)C(=O)Nc1ccc(cc1)OP(=O)(c1ccc(cc1)N(=O)=O)[Rb],,,,100,,,,0,,,,,,,,,,,,,,,,,44.5
10.1016/0032-3861(91)90383-T,homopolymer,,,,[Fr]Oc1ccc(cc1)NC(=O)c1ccc2c(c1)P(=O)(c1ccccc1)c1c(O2)ccc(c1)C(=O)Nc1ccc(cc1)OP(=O)(Oc1ccccc1)[Rb],,,,100,,,,0,,,,,,,,,,,,,,,,,44.5
10.1016/0032-3861(91)90383-T,homopolymer,,,,[Fr]c1ccc(cc1)NC(=O)c1ccc(cc1)P(=O)(c1ccccc1)c1ccc(cc1)C(=O)Nc1ccc(cc1)OP(=O)(c1ccccc1)[Rb],,,,100,,,,0,,,,,,,,,,,,,,,,,45
10.1016/j.eurpolymj.2020.109770,homopolymer,,,,[Fr]N(Cc1c(O)ccc(c1[Rb])Sc1ccc(c(c1[Fr])CN(Cc1ccco1)[Rb])O)Cc1ccco1,,,,100,,,,0,,,,,,,,,,,,,,,,,45
10.1016/0032-3861(91)90383-T,homopolymer,,,,[Fr]Oc1ccc(cc1)NC(=O)c1ccc2c(c1)P(=O)(c1ccccc1)c1c(O2)ccc(c1)C(=O)Nc1ccc(cc1)OP(=O)(Oc1ccc(cc1)C)[Rb],,,,100,,,,0,,,,,,,,,,,,,,,,,45
10.1002/app.28552,homopolymer,,,,[Rb]C1=CC=C(C(C2=CC=C(P(C3=CC=C(C(C4=CC=C(OC5=CC=C(S(=O)(C6=CC=C(O[Fr])C=C6)=O)C=C5)C=C4)=O)C=C3)(C7=CC=CC=C7)=O)C=C2)=O)C=C1,,,,100,,,,0,,,,,,,,,,,,,,,,,45
10.1177/0954008311424804,homopolymer,,,,[Rb]Nc1ccc(cc1)C1C(=O)c2c(C1=O)cc(cc2)C(=O)NC(=S)Nc1ccc(cc1)NC(=O)CCCCC(=O)[Fr],,,,100,,,,0,,,,,,,,,,,,,,,,,45
10.1002/pola.10129,homopolymer,,,,O=C(C1=CC(NC(C2=CC=C3C(C=CC(C([Fr])=O)=C3)=C2)=O)=CC=C1)OC4=CC(P5(OC6=C(C=CC=C6)C7=C5C=CC=C7)=O)=C(C8=C4C=CC=C8)OC(C9=CC=CC(N[Rb])=C9)=O,,,,100,,,,0,,,,,,,,,,,,,,,,,45
10.1007/s13233-011-1111-6,homopolymer,,,,[Fr]Oc1ccc(cc1)C(C(F)(F)F)(C(F)(F)F)c1ccc(cc1)OP(=O)(Oc1ccccc1)[Rb],,,,100,,,,0,,,,,,,,,,,,,,,,,45.5
10.1007/s11696-020-01494-7,homopolymer,,,,[Fr]C1=CC=C(C(NC2=CC=C(OC3=CC=C(C(C)(C)C4=CC=C(OC5=CC=C(NC(C6=CC=C(N7C(C8C(C9=CC=C%10C%11=C9C8=CC=C%11C%12=CC=C%13C%14=C%12C%10=CC=C%14C%15C%13C(N([Rb])C%15=O)=O)C7=O)=O)C=C6)=O)C=C5)C=C4)C=C3)C=C2)=O)C=C1,,,,100,,,,0,,,,,,,,,,,,,,,,,45.9
10.1016/0032-3861(91)90383-T,homopolymer,,,,[Fr]Oc1ccc(cc1)NC(=O)c1ccc2c(c1)P(=O)(c1ccccc1)c1c(O2)ccc(c1)C(=O)Nc1ccc(cc1)OP(=O)(Oc1ccc(cc1)Cl)[Rb],,,,100,,,,0,,,,,,,,,,,,,,,,,46
10.1002/pola.10129,homopolymer,,,,O=C(C1=CC=C(C=C1)NC(C2=CC=C3C(C=CC(C([Fr])=O)=C3)=C2)=O)OC4=CC(P5(OC6=C(C=CC=C6)C7=C5C=CC=C7)=O)=C(C8=C4C=CC=C8)OC(C9=CC=C(C=C9)N[Rb])=O,,,,100,,,,0,,,,,,,,,,,,,,,,,46
10.1177/0954008312468182,homopolymer,,,,[Fr]Nc1ccc(cc1)NC(=O)c1cccnc1/N=N/NC(=S)Nc1ccc(cc1)S(=O)(=O)c1ccc(cc1)NC(=S)N/N=N/c1ncccc1C(=O)[Rb],,,,100,,,,0,,,,,,,,,,,,,,,,,47
10.1016/1381-5148(95)00121-2,homopolymer,,,,[Fr]Oc1ccc(cc1)C(C(F)(F)F)(C(F)(F)F)c1ccc(cc1)OP(=O)(Oc1ccc(cc1)[N+](=O)[O-])[Rb],,,,100,,,,0,,,,,,,,,,,,,,,,,47
10.1007/s11224-014-0474-7,homopolymer,,,,[Fr]Oc1ccc(cc1)C(c1ccccc1)(c1ccccc1)c1ccc(cc1)OP(=O)(c1ccccc1)[Rb],,,,100,,,,0,,,,,,,,,,,,,,,,,47
10.1016/0032-3861(91)90383-T,homopolymer,,,,[Fr]Oc1ccc(cc1)NC(=O)c1ccc(cc1)P(=O)(c1ccccc1)c1ccc(cc1)C(=O)Nc1ccc(cc1)OP(=O)(c1ccc(cc1Cl)Cl)[Rb],,,,100,,,,0,,,,,,,,,,,,,,,,,47
10.1016/0032-3861(91)90383-T,homopolymer,,,,[Fr]Oc1ccc(cc1)NC(=O)c1ccc2c(c1)P(=O)(c1ccccc1)c1c(O2)ccc(c1)C(=O)Nc1ccc(cc1)OP(=O)(Oc1ccc(cc1Cl)Cl)[Rb],,,,100,,,,0,,,,,,,,,,,,,,,,,47
10.1016/0032-3861(93)90798-F,homopolymer,,,,[Fr]Oc1ccc(S(=O)(c2ccc(OP(c3ccccc3)(O[Rb])=O)cc2)=O)cc1,,,,100,,,,0,,,,,,,,,,,,,,,,,47
10.1016/1381-5148(95)00121-2,homopolymer,,,,[Fr]Oc1ccc(cc1)C(C(F)(F)F)(C(F)(F)F)c1ccc(cc1)OP(=O)(Oc1ccc(cc1)C)[Rb],,,,100,,,,0,,,,,,,,,,,,,,,,,48
10.1007/s13233-011-1111-6,homopolymer,,,,[Fr]Oc1ccc(cc1)C(C(F)(F)F)(C(F)(F)F)c1ccc(cc1)OP(=O)(Oc1ccc(cc1)Cl)[Rb],,,,100,,,,0,,,,,,,,,,,,,,,,,48
10.1002/pola.1993.080311303,homopolymer,,,,[Fr]Oc1ccc(cc1)C(c1ccc(cc1)OP(=O)(Oc1c(Br)cc(c(c1Br)CCCCCCCCCCCCCC(C(Br)(Br)Br)Br)Br)[Rb])(C)C,,,,100,,,,0,,,,,,,,,,,,,,,,,48
10.1007/s11224-014-0474-7,homopolymer,,,,[Fr]Oc1ccc(cc1)C(c1ccccc1)(c1ccccc1)c1ccc(cc1)OP(=O)(Oc1ccccc1)[Rb],,,,100,,,,0,,,,,,,,,,,,,,,,,48
10.1016/1381-5148(95)00121-2,homopolymer,,,,COc1ccc(cc1)OP(=O)(Oc1ccc(cc1)C(C(F)(F)F)(C(F)(F)F)c1ccc(cc1)O[Rb])[Fr],,,,100,,,,0,,,,,,,,,,,,,,,,,48
10.1016/0032-3861(92)91002-J,homopolymer,,,,O=C(c1ccc(NP(Nc2ccc(C([Rb])=O)cc2)(Nc3ccccc3)=O)cc1)Oc4ccc(C(C)(C)c5ccc(O[Fr])cc5)cc4,,,,100,,,,0,,,,,,,,,,,,,,,,,48
10.1002/(SICI)1097-4628(19970214)63:7<875::AID-APP7>3.0.CO;2-N,homopolymer,,,,O=C1N(C(C2=CC(OC3=CC(C(N([Rb])C4=O)=O)=C4C=C3)=CC=C21)=O)C5=CC=C(C=C5OP(OCC)(OCC)=O)C(C)(C6=CC(OP(OCC)(OCC)=O)=C([Fr])C=C6)C,,,,100,,,,0,,,,,,,,,,,,,,,,,48
10.1177/0954008311424804,homopolymer,,,,[Fr]Nc1ccc(cc1)C1C(=O)c2c(C1=O)ccc(c2)C(=O)NC(=S)Nc1ccc(cc1)NC(=O)c1cccc(c1)C(=O)[Rb],,,,100,,,,0,,,,,,,,,,,,,,,,,49
10.1002/apmc.1993.052060106,homopolymer,,,,[Fr]Oc1ccc(cc1)n1c(=O)c2c(c1=O)cc1c(c2)c(=O)n(c1=O)c1ccc(cc1)OP(=O)(Nc1ccccc1)[Rb],,,,100,,,,0,,,,,,,,,,,,,,,,,49
10.1016/0032-3861(91)90383-T,homopolymer,,,,[Fr]Oc1ccc(cc1)NC(=O)c1ccc(cc1)P(=O)(c1ccccc1)c1ccc(cc1)C(=O)Nc1ccc(cc1)OP(=O)(c1ccc(cc1)Br)[Rb],,,,100,,,,0,,,,,,,,,,,,,,,,,49
10.1016/0032-3861(91)90383-T,homopolymer,,,,[Fr]Oc1ccc(cc1)NC(=O)c1ccc2c(c1)P(=O)(c1ccccc1)c1c(O2)ccc(c1)C(=O)Nc1ccc(cc1)OP(=O)(Oc1ccc(cc1)N(=O)=O)[Rb],,,,100,,,,0,,,,,,,,,,,,,,,,,49
10.1002/pola.1993.080311303,homopolymer,,,,[Fr]Oc1ccc(cc1)OP(=O)(Oc1c(Br)cc(c(c1Br)CCCCCCCCCCCCCC(C(Br)(Br)Br)Br)Br)[Rb],,,,100,,,,0,,,,,,,,,,,,,,,,,49
10.1007/BF00657771,homopolymer,,,,[Fr]Oc1ccc(cc1)/N=N/c1ccc(cc1)OP(=O)(c1ccccc1)[Rb],,,,100,,,,0,,,,,,,,,,,,,,,,,49.5
10.1016/0032-3861(92)91002-J,homopolymer,,,,[Fr]Oc1c(Br)cc(cc1Br)C(c1cc(Br)c(c(c1)Br)OC(=O)c1ccc(cc1)NP(=O)(Nc1ccc(cc1)C(=O)[Rb])Nc1ccccc1)(C)C,,,,100,,,,0,,,,,,,,,,,,,,,,,50
10.1007/s11224-014-0474-7,homopolymer,,,,[Fr]Oc1ccc(cc1)C(=C(Cl)Cl)c1ccc(cc1)OP(=O)(c1ccccc1)[Rb],,,,100,,,,0,,,,,,,,,,,,,,,,,50
10.1002/pola.1993.080311303,homopolymer,,,,[Fr]Oc1ccc(cc1)C1(OC(=O)c2c1cccc2)c1ccc(cc1)OP(=O)(Oc1c(Br)cc(c(c1Br)CCCCCCCCCCCCCC(C(Br)(Br)Br)Br)Br)[Rb],,,,100,,,,0,,,,,,,,,,,,,,,,,50
10.1016/S0141-3910(96)00126-7,homopolymer,,,,[Fr]Oc1ccc(cc1)S(=O)(=O)c1ccc(cc1)OP(=O)(Oc1ccccc1)[Rb],,,,100,,,,0,,,,,,,,,,,,,,,,,50
10.3906/kim-1207-30,homopolymer,,,,O=C(C1=CC(OC2=CC(C(N([Rb])C3=O)=O)=C3C=C2)=CC=C1C4=O)N4C(NC5=CC=C(S(=O)(C6=CC=C(NC([Fr])=S)C=C6)=O)C=C5)=S,,,,100,,,,0,,,,,,,,,,,,,,,,,50
10.1002/app.1496,homopolymer,,,,[Fr]Oc1c(Br)cc(cc1Br)C1(OC(=O)c2c1cccc2)c1cc(Br)c(c(c1)Br)OP(=O)(c1ccccc1)[Rb],,,,100,,,,0,,,,,,,,,,,,,,,,,51
10.1016/0032-3861(91)90383-T,homopolymer,,,,[Fr]Oc1ccc(cc1)NC(=O)c1ccc2c(c1)P(=O)(c1ccccc1)c1c(O2)ccc(c1)C(=O)Nc1ccc(cc1)OP(=O)(Oc1ccc(cc1)Br)[Rb],,,,100,,,,0,,,,,,,,,,,,,,,,,51
10.1016/0032-3861(92)91002-J,homopolymer,,,,[Fr]Oc1ccc(cc1)S(=O)(=O)c1ccc(cc1)OC(=O)c1ccc(cc1)NP(=O)(Nc1ccc(cc1)C(=O)[Rb])Nc1ccccc1,,,,100,,,,0,,,,,,,,,,,,,,,,,51
10.1016/S0141-3910(96)00068-7,copolymer,,Silylated PVOH (L),[Fr]C([Si](C)(Cl)C)CC(O)C[Rb],[Rb]CC(O)[Fr],[Rb]CC([Si](C)(Cl)C)[Fr],PVOH,82.4,,,Silylated PVOH,17.6,,,,,,,,,,,,,,,,,,51.6
10.1002/apmc.1993.052060106,homopolymer,,,,[Fr]Oc1ccc(cc1)n1c(=O)c2c(c1=O)cc1c(c2)c(=O)n(c1=O)c1ccc(cc1)OP(=O)(Nc1ccc(cc1)Cl)[Rb],,,,100,,,,0,,,,,,,,,,,,,,,,,52
10.1016/0032-3861(91)90383-T,homopolymer,,,,[Fr]Oc1ccc(cc1)NC(=O)c1ccc(cc1)P(=O)(c1ccccc1)c1ccc(cc1)C(=O)Nc1ccc(cc1)OP(=O)(c1ccc(cc1Oc1cccc2c1cccc2)Oc1cccc2c1cccc2)[Rb],,,,100,,,,0,,,,,,,,,,,,,,,,,52
10.1016/0032-3861(92)91002-J,homopolymer,,,,O=C(c1ccc(NP(Nc2ccc(C([Rb])=O)cc2)(Nc3ccccc3)=O)cc1)Oc4ccc(O[Fr])cc4,,,,100,,,,0,,,,,,,,,,,,,,,,,52
10.1002/(SICI)1097-4628(19970214)63:7<875::AID-APP7>3.0.CO;2-N,homopolymer,,,,O=C1N(C(C2=CC(OC3=CC(C(N([Rb])C4=O)=O)=C4C=C3P5(C6=CC=CC=C6)=O)=C5C=C21)=O)C7=CC=C(C=C7)C(C)(C8=CC=C(C(C)(C9=CC=C([Fr])C=C9)C)C=C8)C,,,,100,,,,0,,,,,,,,,,,,,,,,,52
10.1177/0954008311424804,homopolymer,,,,[Fr]Nc1ccc(cc1)C1C(=O)c2c(C1=O)ccc(c2)C(=O)NC(=S)Nc1ccc(cc1)NC(=O)c1ccc(cc1)C(=O)[Rb],,,,100,,,,0,,,,,,,,,,,,,,,,,53
10.1016/0032-3861(92)91002-J,homopolymer,,,,[Fr]Oc1ccc(cc1)C1(OC(=O)c2c1cccc2)c1ccc(cc1)OC(=O)c1ccc(cc1)NP(=O)(Nc1ccc(cc1)C(=O)[Rb])Nc1ccccc1,,,,100,,,,0,,,,,,,,,,,,,,,,,53
10.1002/apmc.1993.052060106,homopolymer,,,,[Fr]Oc1ccc(cc1)n1c(=O)c2c(c1=O)cc1c(c2)c(=O)n(c1=O)c1ccc(cc1)OP(=O)(Nc1ccc(cc1)Br)[Rb],,,,100,,,,0,,,,,,,,,,,,,,,,,53
10.1016/0032-3861(91)90383-T,homopolymer,,,,[Fr]Oc1ccc(cc1)NC(=O)c1ccc2c(c1)P(=O)(c1ccccc1)c1c(O2)ccc(c1)C(=O)Nc1ccc(cc1)OP(=O)(Oc1ccc(cc1Oc1cccc2c1cccc2)Oc1cccc2c1cccc2)[Rb],,,,100,,,,0,,,,,,,,,,,,,,,,,53
10.3906/kim-1207-30,homopolymer,,,,O=C(C1=CC(C(C(F)(F)F)(C(F)(F)F)C2=CC(C(N([Rb])C3=O)=O)=C3C=C2)=CC=C1C4=O)N4C(NC5=CC=C(S(=O)(C6=CC=C(NC([Fr])=S)C=C6)=O)C=C5)=S,,,,100,,,,0,,,,,,,,,,,,,,,,,53
10.1016/j.jfluchem.2016.03.016,homopolymer,,,,[Fr]c1cccc(c1)P(=O)(C(CC(C(C(C(C(C(F)(F)F)(F)F)(F)F)(F)F)(F)F)(F)F)(F)F)c1cccc(c1)N1C(=O)C(C1=O)c1ccc(cc1)C(=O)c1ccc(cc1)C1C(=O)N(C1=O)[Rb],,,,100,,,,0,,,,,,,,,,,,,,,,,54
10.1016/0032-3861(92)91002-J,homopolymer,,,,[Fr]Oc1ccc(cc1)c1ccc(cc1)OC(=O)c1ccc(cc1)NP(=O)(Nc1ccc(cc1)C(=O)[Rb])Nc1ccccc1,,,,100,,,,0,,,,,,,,,,,,,,,,,54
10.3906/kim-1207-30,homopolymer,,,,O=C(C1=CC(C(N([Rb])C2=O)=O)=C2C=C1C3=O)N3C(NC4=CC=C(S(=O)(C5=CC=C(NC([Fr])=S)C=C5)=O)C=C4)=S,,,,100,,,,0,,,,,,,,,,,,,,,,,54
10.1007/s11224-014-0474-7,homopolymer,,,,[Fr]Oc1c(Br)cc(cc1Br)C(c1cc(Br)c(c(c1)Br)OP(=O)(c1ccccc1)O[Rb])(C)C,,,,100,,,,0,,,,,,,,,,,,,,,,,55
10.1016/0032-3861(92)91002-J,homopolymer,,,,[Fr]Oc1c(Br)cc(cc1Br)C1(OC(=O)c2c1cccc2)c1cc(Br)c(c(c1)Br)OC(=O)c1ccc(cc1)NP(=O)(Nc1ccc(cc1)C(=O)[Rb])Nc1ccccc1,,,,100,,,,0,,,,,,,,,,,,,,,,,55
10.1002/apmc.1993.052060106,homopolymer,,,,[Fr]Oc1ccc(cc1)n1c(=O)c2c(c1=O)cc1c(c2)c(=O)n(c1=O)c1ccc(cc1)OP(=O)(Nc1ccc(cc1)N(=O)=O)[Rb],,,,100,,,,0,,,,,,,,,,,,,,,,,55
10.1002/apmc.1993.052060106,homopolymer,,,,[Fr]Oc1ccc(cc1)n1c(=O)c2c(c1=O)cc1c(c2)c(=O)n(c1=O)c1ccc(cc1)OP(=O)(Nc1cccc2c1cccc2)[Rb],,,,100,,,,0,,,,,,,,,,,,,,,,,55
10.1007/s13233-011-1111-6,homopolymer,,,,[Fr]Oc1ccc(cc1)C1(c2ccc(cc2)OP(=O)(c2ccccc2)[Rb])c2ccccc2c2c1cccc2,,,,100,,,,0,,,,,,,,,,,,,,,,,56
10.1002/(SICI)1099-0518(19970915)35:12<2453::AID-POLA15>3.0.CO;2-6,homopolymer,,,,[Fr]Oc1ccc(cc1)S(=O)(=O)c1ccc(cc1)OCCOC(=O)[Rb],,,,100,,,,0,,,,,,,,,,,,,,,,,56
10.1016/j.jfluchem.2016.03.016,homopolymer,,,,[Rb]c1cccc(c1)P(=O)(C(CC(C(C(C(C(C(F)(F)F)(F)F)(F)F)(F)F)(F)F)(F)F)(F)F)c1cccc(c1)N1C(=O)C(C1=O)c1ccc(cc1)Oc1ccc(cc1)C1C(=O)N(C1=O)[Fr],,,,100,,,,0,,,,,,,,,,,,,,,,,56
10.3906/kim-1207-30,homopolymer,,,,O=C(C1=CC(C2=CC(C(N([Rb])C3=O)=O)=C3C=C2)=CC=C1C4=O)N4C(NC5=CC=C(S(=O)(C6=CC=C(NC([Fr])=S)C=C6)=O)C=C5)=S,,,,100,,,,0,,,,,,,,,,,,,,,,,56
10.1016/1381-5148(95)00121-2,homopolymer,,,,[Rb]Oc1ccc(cc1)C(C(F)(F)F)(C(F)(F)F)c1ccc(cc1)OP(=O)(Oc1ccc(cc1)Br)[Fr],,,,100,,,,0,,,,,,,,,,,,,,,,,60
10.1016/j.jfluchem.2016.03.016,homopolymer,,,,[Fr]c1cccc(c1)P(=O)(c1cccc(c1)N1C(=O)C(C1=O)c1ccc(cc1)C1C(=O)N(C1=O)[Rb])CCC(C(C(C(C(C(F)(F)F)(F)F)(F)F)(F)F)(F)F)(F)F,,,,100,,,,0,,,,,,,,,,,,,,,,,61
10.1016/j.jfluchem.2016.03.016,homopolymer,,,,[Fr]c1cccc(c1)P(=O)(c1cccc(c1)N1C(=O)C(C1=O)c1ccc(cc1)C(C(F)(F)F)(C(F)(F)F)c1ccc(cc1)C1C(=O)N(C1=O)[Rb])CCC(C(C(C(C(C(F)(F)F)(F)F)(F)F)(F)F)(F)F)(F)F,,,,100,,,,0,,,,,,,,,,,,,,,,,62
10.1002/pola.1993.080311303,homopolymer,,,,[Fr]Oc1c(Br)cc(cc1Br)C(c1cc(Br)c(c(c1)Br)OP(=O)(Oc1c(Br)cc(c(c1Br)CCCCCCCCCCCCCC(C(Br)(Br)Br)Br)Br)[Rb])(C)C,,,,100,,,,0,,,,,,,,,,,,,,,,,62
10.1002/(SICI)1097-4628(19970705)65:1<59::AID-APP8>3.0.CO;2-P,homopolymer,,,,[Fr]Oc1c(Br)cc(cc1Br)C(C(F)(F)F)(C(F)(F)F)c1cc(Br)c(c(c1)Br)OP(=O)(Oc1ccc(cc1)N(=O)=O)[Rb],,,,100,,,,0,,,,,,,,,,,,,,,,,63
10.1016/S0141-3910(96)00126-7,homopolymer,,,,[Fr]Oc1ccc(cc1)S(=O)(=O)c1ccc(cc1)OP(=O)(Oc1ccc(cc1)Br)[Rb],,,,100,,,,0,,,,,,,,,,,,,,,,,65
10.1016/j.reactfunctpolym.2008.12.023,homopolymer,,,,[Rb]C(C1=CC(NC(C(N2C(C3=C(Br)C(Br)=C(Br)C(Br)=C3C2=O)=O)CC4=CC=CC=C4)=O)=CC(C(NC5=CC=C(CC6=CC=C(N[Fr])C=C6)C=C5)=O)=C1)=O,,,,100,,,,0,,,,,,,,,,,,,,,,,65
10.1002/(SICI)1097-4628(19970705)65:1<59::AID-APP8>3.0.CO;2-P,homopolymer,,,,[Rb]Oc1c(Br)cc(cc1Br)C(C(F)(F)F)(C(F)(F)F)c1cc(Br)c(c(c1)Br)OP(=O)(Oc1ccc(cc1)Br)[Fr],,,,100,,,,0,,,,,,,,,,,,,,,,,65
10.1002/(SICI)1097-4628(19970705)65:1<59::AID-APP8>3.0.CO;2-P,homopolymer,,,,COc1ccc(cc1)OP(=O)(Oc1c(Br)cc(cc1Br)C(C(F)(F)F)(C(F)(F)F)c1cc(Br)c(c(c1)Br)O[Rb])[Fr],,,,100,,,,0,,,,,,,,,,,,,,,,,65
10.1002/(SICI)1097-4628(19970705)65:1<59::AID-APP8>3.0.CO;2-P,homopolymer,,,,[Fr]Oc1c(Br)cc(cc1Br)C(C(F)(F)F)(C(F)(F)F)c1cc(Br)c(c(c1)Br)OP(=O)(Oc1ccccc1)[Rb],,,,100,,,,0,,,,,,,,,,,,,,,,,66.5
10.1002/(SICI)1097-4628(19970705)65:1<59::AID-APP8>3.0.CO;2-P,homopolymer,,,,[Fr]Oc1c(Br)cc(cc1Br)C(C(F)(F)F)(C(F)(F)F)c1cc(Br)c(c(c1)Br)OP(=O)(Oc1ccc(cc1)C)[Rb],,,,100,,,,0,,,,,,,,,,,,,,,,,67
10.1002/(SICI)1097-4628(19970110)63:2<195::AID-APP7>3.0.CO;2-Q,homopolymer,,,,[Fr]Oc1c(Br)cc(cc1Br)C(c1cc(Br)c(c(c1)Br)OC(=O)[Rb])(C)C,,,,100,,,,0,,,,,,,,,,,,,,,,,67
10.1016/j.reactfunctpolym.2008.12.023,homopolymer,,,,[Rb]C(C1=CC(NC(C(N2C(C3=C(Br)C(Br)=C(Br)C(Br)=C3C2=O)=O)CC4=CC=CC=C4)=O)=CC(C(NC5=CC=C(C6=CC=C(N[Fr])C=C6)C=C5)=O)=C1)=O,,,,100,,,,0,,,,,,,,,,,,,,,,,67
10.1016/j.reactfunctpolym.2008.12.023,homopolymer,,,,[Rb]C(C1=CC(NC(C(N2C(C3=C(Br)C(Br)=C(Br)C(Br)=C3C2=O)=O)CC4=CC=CC=C4)=O)=CC(C(NC5=C(C=CC=C6N[Fr])C6=CC=C5)=O)=C1)=O,,,,100,,,,0,,,,,,,,,,,,,,,,,68
10.1016/j.reactfunctpolym.2008.12.023,homopolymer,,,,[Rb]C(C1=CC(NC(C(N2C(C3=C(Br)C(Br)=C(Br)C(Br)=C3C2=O)=O)CC4=CC=CC=C4)=O)=CC(C(NC5=CC=CC(N[Fr])=C5)=O)=C1)=O,,,,100,,,,0,,,,,,,,,,,,,,,,,70
10.1002/(SICI)1097-4628(19970110)63:2<195::AID-APP7>3.0.CO;2-Q,homopolymer,,,,[Rb]Oc1c(Br)cc(cc1Br)S(=O)(=O)c1cc(Br)c(c(c1)Br)OC(=O)[Fr],,,,100,,,,0,,,,,,,,,,,,,,,,,70
10.1021/acsapm.3c00444,composite,PC,PC/SK0.1,,[Rb]OC1=CC=C(C=C1)C(C)(C2=CC=C(C=C2)OC([Fr])=O)C,,PC,99.9,,,,,,SK,[Fr]C(C1=CC(C(NC2=CC=C(C=C2N[Rb])S(=O)([O-])=O)=O)=CC=C1)=O.[K+],0.1,,,,,,,,,,,,,,27.6
10.1021/acsapm.3c00444,composite,PC,PC/SK0.3,,[Rb]OC1=CC=C(C=C1)C(C)(C2=CC=C(C=C2)OC([Fr])=O)C,,PC,99.7,,,,,,SK,[Fr]C(C1=CC(C(NC2=CC=C(C=C2N[Rb])S(=O)([O-])=O)=O)=CC=C1)=O.[K+],0.3,,,,,,,,,,,,,,28.8
10.1021/acsapm.3c00444,composite,PC,PC/SK0.5,,[Rb]OC1=CC=C(C=C1)C(C)(C2=CC=C(C=C2)OC([Fr])=O)C,,PC,99.5,,,,,,SK,[Fr]C(C1=CC(C(NC2=CC=C(C=C2N[Rb])S(=O)([O-])=O)=O)=CC=C1)=O.[K+],0.5,,,,,,,,,,,,,,29.8
10.1016/S0141-3910(01)00184-7,composite,PMMA,PMMA+DEEP,,CC(C(OC)=O)([Fr])C[Rb],,PMMA,81.3,,,,,,DEEP,CCOP(CC)(OCC)=O,18.7,,,,,,,,,,,,,,22.4
10.1016/j.eurpolymj.2016.01.041,composite,PP,PP/APP12,,CC([Fr])C[Rb],,PP,88,,,,,,Ammonium polyphosphate,[*]P(O[*])([O-].[NH4+])=O,12,,,,,,,,,,,,,,22.3
10.1016/j.eurpolymj.2016.01.041,composite,PP,PP/APP15,,CC([Fr])C[Rb],,PP,85,,,,,,Ammonium polyphosphate,[*]P(O[*])([O-].[NH4+])=O,15,,,,,,,,,,,,,,25.4
10.1016/j.polymdegradstab.2017.09.011,composite,PP,PP/APP20,,CC([Fr])C[Rb],,PP,80,,,,,,Ammonium polyphosphate,[*]P(O[*])([O-].[NH4+])=O,20,,,,,,,,,,,,,,20.5
10.1016/j.polymdegradstab.2017.09.011,composite,PP,PP/PEPAPC20,,CC([Fr])C[Rb],,PP,80,,,,,,,,,,PEPAPC,O=P1(OC2)OCC2(CO1)COC3=NC(N4CCN([*])CC4)=NC([*])=N3,20,,,,,,,,,,22
10.1016/j.polymdegradstab.2017.09.011,composite,PP,PP/APP6.67/PEPAPC13.33,,CC([Fr])C[Rb],,PP,80,,,,,,Ammonium polyphosphate,[*]P(O[*])([O-].[NH4+])=O,6.67,,PEPAPC,O=P1(OC2)OCC2(CO1)COC3=NC(N4CCN([*])CC4)=NC([*])=N3,13.33,,,,,,,,,,25.5
10.1016/j.polymdegradstab.2017.09.011,composite,PP,PP/APP10/PEPAPC10,,CC([Fr])C[Rb],,PP,80,,,,,,Ammonium polyphosphate,[*]P(O[*])([O-].[NH4+])=O,10,,PEPAPC,O=P1(OC2)OCC2(CO1)COC3=NC(N4CCN([*])CC4)=NC([*])=N3,10,,,,,,,,,,24
10.1016/j.polymdegradstab.2017.09.011,composite,PP,PP/APP13.33/APP6.67,,CC([Fr])C[Rb],,PP,80,,,,,,Ammonium polyphosphate,[*]P(O[*])([O-].[NH4+])=O,13.33,,PEPAPC,O=P1(OC2)OCC2(CO1)COC3=NC(N4CCN([*])CC4)=NC([*])=N3,6.67,,,,,,,,,,27.5
10.1016/j.polymdegradstab.2017.09.011,composite,PP,PP/APP15/PEPAPC5,,CC([Fr])C[Rb],,PP,80,,,,,,Ammonium polyphosphate,[*]P(O[*])([O-].[NH4+])=O,15,,PEPAPC,O=P1(OC2)OCC2(CO1)COC3=NC(N4CCN([*])CC4)=NC([*])=N3,5,,,,,,,,,,28
10.1016/j.polymdegradstab.2017.09.011,composite,PP,PP/APP16/PEPAPC4,,CC([Fr])C[Rb],,PP,80,,,,,,Ammonium polyphosphate,[*]P(O[*])([O-].[NH4+])=O,16,,PEPAPC,O=P1(OC2)OCC2(CO1)COC3=NC(N4CCN([*])CC4)=NC([*])=N3,4,,,,,,,,,,27
10.1016/j.polymdegradstab.2016.10.003,composite,PP,PP/APP25,,CC([Fr])C[Rb],,PP,75,,,,,,Ammonium polyphosphate,[*]P(O[*])([O-].[NH4+])=O,25,,,,,,,,,,,,,,21
10.1016/j.polymdegradstab.2016.10.003,composite,PP,PP/APP18.75/TBMC6.25,,CC([Fr])C[Rb],,PP,75,,,,,,Ammonium polyphosphate,[*]P(O[*])([O-].[NH4+])=O,18.75,,TBMC,C1(NCCN2CCN(C3=NC(NCCN4CCNCC4)=NC(NCCN5CCNCC5)=N3)CC2)=NC(NCCN6CCN(C7=NC(NCCN8CCNCC8)=NC(NCCN9CCNCC9)=N7)CC6)=NC(NCCN%10CCN(C%11=NC(NCCN%12CCNCC%12)=NC(NCCN%13CCNCC%13)=N%11)CC%10)=N1,6.25,,,,,,,,,,30.5
10.1016/j.polymdegradstab.2016.10.003,composite,PP,PP/APP16.67/TBMC8.33,,CC([Fr])C[Rb],,PP,75,,,,,,Ammonium polyphosphate,[*]P(O[*])([O-].[NH4+])=O,16.67,,TBMC,C1(NCCN2CCN(C3=NC(NCCN4CCNCC4)=NC(NCCN5CCNCC5)=N3)CC2)=NC(NCCN6CCN(C7=NC(NCCN8CCNCC8)=NC(NCCN9CCNCC9)=N7)CC6)=NC(NCCN%10CCN(C%11=NC(NCCN%12CCNCC%12)=NC(NCCN%13CCNCC%13)=N%11)CC%10)=N1,8.33,,,,,,,,,,29.5
10.1016/j.polymdegradstab.2016.10.003,composite,PP,PP/APP12.5/TBMC12.5,,CC([Fr])C[Rb],,PP,75,,,,,,Ammonium polyphosphate,[*]P(O[*])([O-].[NH4+])=O,12.5,,TBMC,C1(NCCN2CCN(C3=NC(NCCN4CCNCC4)=NC(NCCN5CCNCC5)=N3)CC2)=NC(NCCN6CCN(C7=NC(NCCN8CCNCC8)=NC(NCCN9CCNCC9)=N7)CC6)=NC(NCCN%10CCN(C%11=NC(NCCN%12CCNCC%12)=NC(NCCN%13CCNCC%13)=N%11)CC%10)=N1,12.5,,,,,,,,,,27.5
10.1016/j.polymdegradstab.2016.10.003,composite,PP,PP/APP8.33/TBMC16.67,,CC([Fr])C[Rb],,PP,74.9,,,,,,Ammonium polyphosphate,[*]P(O[*])([O-].[NH4+])=O,8.33,,TBMC,C1(NCCN2CCN(C3=NC(NCCN4CCNCC4)=NC(NCCN5CCNCC5)=N3)CC2)=NC(NCCN6CCN(C7=NC(NCCN8CCNCC8)=NC(NCCN9CCNCC9)=N7)CC6)=NC(NCCN%10CCN(C%11=NC(NCCN%12CCNCC%12)=NC(NCCN%13CCNCC%13)=N%11)CC%10)=N1,16.77,,,,,,,,,,24.5
10.1016/j.compositesb.2019.107588,composite,PP,PP/APP20/CFA5,,CC([Fr])C[Rb],,PP,75,,,,,,Ammonium polyphosphate,[*]P(O[*])([O-].[NH4+])=O,20,,CFA,[*]C1=NC(NCCN[*])=NC(NCCNO)=N1,5,,,,,,,,,,34
10.1016/j.compositesb.2019.107588,composite,PP,PP/CFA25,,CC([Fr])C[Rb],,PP,75,,,,,,,,,,CFA,[*]C1=NC(NCCN[*])=NC(NCCNO)=N1,25,,,,,,,,,,21.9
10.1016/j.polymdegradstab.2016.10.003,composite,PP,PP/TBMC25,,CC([Fr])C[Rb],,PP,75,,,,,,,,,,TBMC,C1(NCCN2CCN(C3=NC(NCCN4CCNCC4)=NC(NCCN5CCNCC5)=N3)CC2)=NC(NCCN6CCN(C7=NC(NCCN8CCNCC8)=NC(NCCN9CCNCC9)=N7)CC6)=NC(NCCN%10CCN(C%11=NC(NCCN%12CCNCC%12)=NC(NCCN%13CCNCC%13)=N%11)CC%10)=N1,25,,,,,,,,,,23
10.1021/acs.iecr.5b02343,composite,PP,(0% APESP–30% APP)/PP,,CC([Fr])C[Rb],,PP,70,,,,,,Ammonium polyphosphate,[*]P(O[*])([O-].[NH4+])=O,30,,,,,,,,,,,,,,21.7
10.1021/acs.iecr.5b02343,composite,PP,(2% APESP–28% APP)/PP,,CC([Fr])C[Rb],,PP,70,,,,,,Ammonium polyphosphate,[*]P(O[*])([O-].[NH4+])=O,28,,APESP,CCO[Si](CCCNP1(NCCC[Si](OCC)(OCC)OCC)=NP(NCCC[Si](OCC)(OCC)OCC)(NCCC[Si](OCC)(OCC)OCC)=NP(NCCC[Si](OCC)(OCC)OCC)(NCCC[Si](OCC)(OCC)OCC)=N1)(OCC)OCC,2,,,,,,,,,,22.2
10.1021/acs.iecr.5b02343,composite,PP,(4% APESP–26% APP)/PP,,CC([Fr])C[Rb],,PP,70,,,,,,Ammonium polyphosphate,[*]P(O[*])([O-].[NH4+])=O,26,,APESP,CCO[Si](CCCNP1(NCCC[Si](OCC)(OCC)OCC)=NP(NCCC[Si](OCC)(OCC)OCC)(NCCC[Si](OCC)(OCC)OCC)=NP(NCCC[Si](OCC)(OCC)OCC)(NCCC[Si](OCC)(OCC)OCC)=N1)(OCC)OCC,4,,,,,,,,,,22.4
10.1021/acs.iecr.5b02343,composite,PP,(6% APESP–24% APP)/PP,,CC([Fr])C[Rb],,PP,70,,,,,,Ammonium polyphosphate,[*]P(O[*])([O-].[NH4+])=O,24,,APESP,CCO[Si](CCCNP1(NCCC[Si](OCC)(OCC)OCC)=NP(NCCC[Si](OCC)(OCC)OCC)(NCCC[Si](OCC)(OCC)OCC)=NP(NCCC[Si](OCC)(OCC)OCC)(NCCC[Si](OCC)(OCC)OCC)=N1)(OCC)OCC,6,,,,,,,,,,23.5
10.1021/acs.iecr.5b02343,composite,PP,(8% APESP–22% APP)/PP,,CC([Fr])C[Rb],,PP,70,,,,,,Ammonium polyphosphate,[*]P(O[*])([O-].[NH4+])=O,22,,APESP,CCO[Si](CCCNP1(NCCC[Si](OCC)(OCC)OCC)=NP(NCCC[Si](OCC)(OCC)OCC)(NCCC[Si](OCC)(OCC)OCC)=NP(NCCC[Si](OCC)(OCC)OCC)(NCCC[Si](OCC)(OCC)OCC)=N1)(OCC)OCC,8,,,,,,,,,,26.5
10.1016/j.polymdegradstab.2019.108982,composite,PP,PP/1PT/24APP,,CC([Fr])C[Rb],,PP,75,,,,,,Ammonium polyphosphate,[*]P(O[*])([O-].[NH4+])=O,24,,PT,C1(N2CCNCC2)=NC(N3CCNCC3)=NC(N4CCNCC4)=N1,1,,,,,,,,,,27.8
10.1016/j.polymdegradstab.2019.108982,composite,PP,PP/3PT/22APP,,CC([Fr])C[Rb],,PP,75,,,,,,Ammonium polyphosphate,[*]P(O[*])([O-].[NH4+])=O,22,,PT,C1(N2CCNCC2)=NC(N3CCNCC3)=NC(N4CCNCC4)=N1,3,,,,,,,,,,33.3
10.1016/j.polymdegradstab.2019.108982,composite,PP,PP/5PT/20APP,,CC([Fr])C[Rb],,PP,75,,,,,,Ammonium polyphosphate,[*]P(O[*])([O-].[NH4+])=O,20,,PT,C1(N2CCNCC2)=NC(N3CCNCC3)=NC(N4CCNCC4)=N1,5,,,,,,,,,,34.1
10.1021/am500789q,composite,PP,PP/PP-APP20,,CC([Fr])C[Rb],,PP,80,,,,,,PA-APP,[*]P(CP(ON1CCNCC1)(CP([*])([O-].[NH4+])=O)=O)([O-].[NH4+])=O,20,,,,,,,,,,,,,,29.5
10.1021/am500789q,composite,PP,PP/PP-APP22,,CC([Fr])C[Rb],,PP,78,,,,,,PA-APP,[*]P(CP(ON1CCNCC1)(CP([*])([O-].[NH4+])=O)=O)([O-].[NH4+])=O,22,,,,,,,,,,,,,,31.2
10.1021/am500789q,composite,PP,PP/PP-APP25,,CC([Fr])C[Rb],,PP,75,,,,,,PA-APP,[*]P(CP(ON1CCNCC1)(CP([*])([O-].[NH4+])=O)=O)([O-].[NH4+])=O,25,,,,,,,,,,,,,,32.5
10.1021/am500789q,composite,PP,PP/PP-APP30,,CC([Fr])C[Rb],,PP,70,,,,,,PA-APP,[*]P(CP(ON1CCNCC1)(CP([*])([O-].[NH4+])=O)=O)([O-].[NH4+])=O,30,,,,,,,,,,,,,,35.6
10.1016/j.polymdegradstab.2014.08.019,composite,PP,PP/30APP,,CC([Fr])C[Rb],,PP,70,,,,,,Ammonium polyphosphate,[*]P(O[*])([O-].[NH4+])=O,30,,,,,,,,,,,,,,22
10.1016/j.polymdegradstab.2014.08.019,composite,PP,PP/24APP/6HCFA,,CC([Fr])C[Rb],,PP,70,,,,,,Ammonium polyphosphate,[*]P(O[*])([O-].[NH4+])=O,24,,HCFA,C1(N2CCN(C3=NC(N4CCNCC4)=NC(N5CCNCC5)=N3)CC2)=NC(N6CCN(C7=NC(N8CCNCC8)=NC(N9CCNCC9)=N7)CC6)=NC(N%10CCN(C%11=NC(N%12CCNCC%12)=NC(N%13CCNCC%13)=N%11)CC%10)=N1,6,,,,,,,,,,29.5
10.1016/j.polymdegradstab.2014.08.019,composite,PP,PP/22.5APP/7.5HCFA,,CC([Fr])C[Rb],,PP,70,,,,,,Ammonium polyphosphate,[*]P(O[*])([O-].[NH4+])=O,22.5,,HCFA,C1(N2CCN(C3=NC(N4CCNCC4)=NC(N5CCNCC5)=N3)CC2)=NC(N6CCN(C7=NC(N8CCNCC8)=NC(N9CCNCC9)=N7)CC6)=NC(N%10CCN(C%11=NC(N%12CCNCC%12)=NC(N%13CCNCC%13)=N%11)CC%10)=N1,7.5,,,,,,,,,,34
10.1016/j.polymdegradstab.2014.08.019,composite,PP,PP/20APP/10HCFA,,CC([Fr])C[Rb],,PP,70,,,,,,Ammonium polyphosphate,[*]P(O[*])([O-].[NH4+])=O,20,,HCFA,C1(N2CCN(C3=NC(N4CCNCC4)=NC(N5CCNCC5)=N3)CC2)=NC(N6CCN(C7=NC(N8CCNCC8)=NC(N9CCNCC9)=N7)CC6)=NC(N%10CCN(C%11=NC(N%12CCNCC%12)=NC(N%13CCNCC%13)=N%11)CC%10)=N1,10,,,,,,,,,,32
10.1016/j.polymdegradstab.2014.08.019,composite,PP,PP/15APP/15HCFA,,CC([Fr])C[Rb],,PP,70,,,,,,Ammonium polyphosphate,[*]P(O[*])([O-].[NH4+])=O,15,,HCFA,C1(N2CCN(C3=NC(N4CCNCC4)=NC(N5CCNCC5)=N3)CC2)=NC(N6CCN(C7=NC(N8CCNCC8)=NC(N9CCNCC9)=N7)CC6)=NC(N%10CCN(C%11=NC(N%12CCNCC%12)=NC(N%13CCNCC%13)=N%11)CC%10)=N1,15,,,,,,,,,,29
10.1016/j.polymdegradstab.2014.08.019,composite,PP,PP/10APP/20HCFA,,CC([Fr])C[Rb],,PP,70,,,,,,Ammonium polyphosphate,[*]P(O[*])([O-].[NH4+])=O,10,,HCFA,C1(N2CCN(C3=NC(N4CCNCC4)=NC(N5CCNCC5)=N3)CC2)=NC(N6CCN(C7=NC(N8CCNCC8)=NC(N9CCNCC9)=N7)CC6)=NC(N%10CCN(C%11=NC(N%12CCNCC%12)=NC(N%13CCNCC%13)=N%11)CC%10)=N1,20,,,,,,,,,,23
10.1016/j.polymdegradstab.2014.08.019,composite,PP,PP/30HCFA,,CC([Fr])C[Rb],,PP,70,,,,,,,,,,HCFA,C1(N2CCN(C3=NC(N4CCNCC4)=NC(N5CCNCC5)=N3)CC2)=NC(N6CCN(C7=NC(N8CCNCC8)=NC(N9CCNCC9)=N7)CC6)=NC(N%10CCN(C%11=NC(N%12CCNCC%12)=NC(N%13CCNCC%13)=N%11)CC%10)=N1,30,,,,,,,,,,20.5
https://doi.org/10.1039/C5RA14586D,composite,PP,PP/30MFT-APP,,CC([Fr])C[Rb],,PP,70,,,,,,MFT-APP,[*]OCNC1=NC(NCO)=NC(NCOCCN2C(N(C(N(C2=O)CCOCNC3=NC(NCO)=NC(NCO[*])=N3)=O)CCO)=O)=N1,30,,,,,,,,,,,,,,32
https://doi.org/10.1039/C5RA14586D,composite,PP,PP/20MFT-APP/10THEIC,,CC([Fr])C[Rb],,PP,70,,,,,,MFT-APP,[*]OCNC1=NC(NCO)=NC(NCOCCN2C(N(C(N(C2=O)CCOCNC3=NC(NCO)=NC(NCO[*])=N3)=O)CCO)=O)=N1,20,,THEIC,O=C(N(CCO)C(N1CCO)=O)N(CCO)C1=O,10,,,,,,,,,,35
https://doi.org/10.1039/C5RA14586D,composite,PP,PP/22.5MFT-APP/7.5THEIC,,CC([Fr])C[Rb],,PP,70,,,,,,MFT-APP,[*]OCNC1=NC(NCO)=NC(NCOCCN2C(N(C(N(C2=O)CCOCNC3=NC(NCO)=NC(NCO[*])=N3)=O)CCO)=O)=N1,22.5,,THEIC,O=C(N(CCO)C(N1CCO)=O)N(CCO)C1=O,7.5,,,,,,,,,,36
https://doi.org/10.1039/C5RA14586D,composite,PP,PP/25MFT-APP/5THEIC,,CC([Fr])C[Rb],,PP,70,,,,,,MFT-APP,[*]OCNC1=NC(NCO)=NC(NCOCCN2C(N(C(N(C2=O)CCOCNC3=NC(NCO)=NC(NCO[*])=N3)=O)CCO)=O)=N1,25,,THEIC,O=C(N(CCO)C(N1CCO)=O)N(CCO)C1=O,5,,,,,,,,,,35.5
https://doi.org/10.1039/C5RA14586D,composite,PP,PP/27MFT-APP/3THEIC,,CC([Fr])C[Rb],,PP,70,,,,,,MFT-APP,[*]OCNC1=NC(NCO)=NC(NCOCCN2C(N(C(N(C2=O)CCOCNC3=NC(NCO)=NC(NCO[*])=N3)=O)CCO)=O)=N1,27,,THEIC,O=C(N(CCO)C(N1CCO)=O)N(CCO)C1=O,3,,,,,,,,,,34
https://doi.org/10.1039/C5RA14586D,composite,PP,PP/22.5APP/7.5THEIC,,CC([Fr])C[Rb],,PP,70,,,,,,Ammonium polyphosphate,[*]P(O[*])([O-].[NH4+])=O,22.5,,THEIC,O=C(N(CCO)C(N1CCO)=O)N(CCO)C1=O,7.5,,,,,,,,,,34.3
https://doi.org/10.1039/C5RA14586D,composite,PP,PP/16.7MFT-APP/8.3THEIC,,CC([Fr])C[Rb],,PP,75,,,,,,MFT-APP,[*]OCNC1=NC(NCO)=NC(NCOCCN2C(N(C(N(C2=O)CCOCNC3=NC(NCO)=NC(NCO[*])=N3)=O)CCO)=O)=N1,16.7,,THEIC,O=C(N(CCO)C(N1CCO)=O)N(CCO)C1=O,8.3,,,,,,,,,,32.5
https://doi.org/10.1039/C5RA14586D,composite,PP,PP-18.75MFT-APP/6.25THEIC,,CC([Fr])C[Rb],,PP,75,,,,,,MFT-APP,[*]OCNC1=NC(NCO)=NC(NCOCCN2C(N(C(N(C2=O)CCOCNC3=NC(NCO)=NC(NCO[*])=N3)=O)CCO)=O)=N1,18.75,,THEIC,O=C(N(CCO)C(N1CCO)=O)N(CCO)C1=O,6.25,,,,,,,,,,33
https://doi.org/10.1039/C5RA14586D,composite,PP,PP/20.83MFT-APP/4.17THEIC,,CC([Fr])C[Rb],,PP,75,,,,,,MFT-APP,[*]OCNC1=NC(NCO)=NC(NCOCCN2C(N(C(N(C2=O)CCOCNC3=NC(NCO)=NC(NCO[*])=N3)=O)CCO)=O)=N1,20.83,,THEIC,O=C(N(CCO)C(N1CCO)=O)N(CCO)C1=O,4.17,,,,,,,,,,32
https://doi.org/10.1039/C5RA14586D,composite,PP,PP/22.5MFT-APP/2.5THEIC,,CC([Fr])C[Rb],,PP,75,,,,,,MFT-APP,[*]OCNC1=NC(NCO)=NC(NCOCCN2C(N(C(N(C2=O)CCOCNC3=NC(NCO)=NC(NCO[*])=N3)=O)CCO)=O)=N1,22.5,,THEIC,O=C(N(CCO)C(N1CCO)=O)N(CCO)C1=O,2.5,,,,,,,,,,31
10.1016/j.polymdegradstab.2013.10.005,composite,PP,PP/25APP,,CC([Fr])C[Rb],,PP,75,,,,,,Ammonium polyphosphate,[*]P(O[*])([O-].[NH4+])=O,25,,,,,,,,,,,,,,20
10.1016/j.polymdegradstab.2013.10.005,composite,PP,PP/30APP,,CC([Fr])C[Rb],,PP,70,,,,,,Ammonium polyphosphate,[*]P(O[*])([O-].[NH4+])=O,30,,,,,,,,,,,,,,20.4
10.1016/j.polymdegradstab.2013.10.005,composite,PP,PP/35APP,,CC([Fr])C[Rb],,PP,65,,,,,,Ammonium polyphosphate,[*]P(O[*])([O-].[NH4+])=O,35,,,,,,,,,,,,,,20.4
10.1016/j.polymdegradstab.2013.10.005,composite,PP,PP/40APP,,CC([Fr])C[Rb],,PP,60,,,,,,Ammonium polyphosphate,[*]P(O[*])([O-].[NH4+])=O,40,,,,,,,,,,,,,,20.9
10.1016/j.polymdegradstab.2013.10.005,composite,PP,PP/25MAPP,,CC([Fr])C[Rb],,PP,75,,,,,,,,,,MAPP,[*]P(CP(ONCCN)(CP([*])([O-].[NH4+])=O)=O)([O-].[NH4+])=O,25,,,,,,,,,,28
10.1016/j.polymdegradstab.2013.10.005,composite,PP,PP/30MAPP,,CC([Fr])C[Rb],,PP,70,,,,,,,,,,MAPP,[*]P(CP(ONCCN)(CP([*])([O-].[NH4+])=O)=O)([O-].[NH4+])=O,30,,,,,,,,,,29.5
10.1016/j.polymdegradstab.2013.10.005,composite,PP,PP/35MAPP,,CC([Fr])C[Rb],,PP,65,,,,,,,,,,MAPP,[*]P(CP(ONCCN)(CP([*])([O-].[NH4+])=O)=O)([O-].[NH4+])=O,35,,,,,,,,,,30.5
10.1016/j.polymdegradstab.2013.10.005,composite,PP,PP/40MAPP,,CC([Fr])C[Rb],,PP,60,,,,,,,,,,MAPP,[*]P(CP(ONCCN)(CP([*])([O-].[NH4+])=O)=O)([O-].[NH4+])=O,40,,,,,,,,,,32.5
10.1016/j.polymdegradstab.2013.10.005,composite,PP,PP/30ETA-APP,,CC([Fr])C[Rb],,PP,70,,,,,,ETA-APP,[*]P(CP(ONCCO)(CP([*])([O-].[NH4+])=O)=O)([O-].[NH4+])=O,30,,,,,,,,,,,,,,31.5
10.1016/j.polymdegradstab.2013.10.005,composite,PP,PP/35ETA-APP,,CC([Fr])C[Rb],,PP,65,,,,,,ETA-APP,[*]P(CP(ONCCO)(CP([*])([O-].[NH4+])=O)=O)([O-].[NH4+])=O,35,,,,,,,,,,,,,,35
10.1016/j.polymdegradstab.2013.10.005,composite,PP,PP/40ETA-APP,,CC([Fr])C[Rb],,PP,60,,,,,,ETA-APP,[*]P(CP(ONCCO)(CP([*])([O-].[NH4+])=O)=O)([O-].[NH4+])=O,40,,,,,,,,,,,,,,40
10.1007/s10118-015-1588-0,composite,PP,PP/IFR20,,CC([Fr])C[Rb],,PP,80,,,,,,CFA,[*]C1=NC(NCCO)=NC(NCCN[*])=N1,3.8,,APP,[*]P(O[*])([O-].[NH4+])=O,15.2,,SiO2,O=[Si]=O,1,,,,,,32.4
10.1007/s10118-015-1588-0,composite,PP,PP/IFR22,,CC([Fr])C[Rb],,PP,78,,,,,,CFA,[*]C1=NC(NCCO)=NC(NCCN[*])=N1,4.18,,APP,[*]P(O[*])([O-].[NH4+])=O,16.72,,SiO2,O=[Si]=O,1.1,,,,,,34.9
10.1007/s10118-015-1588-0,composite,PP,PP/IFR24,,CC([Fr])C[Rb],,PP,76,,,,,,CFA,[*]C1=NC(NCCO)=NC(NCCN[*])=N1,4.56,,APP,[*]P(O[*])([O-].[NH4+])=O,18.24,,SiO2,O=[Si]=O,1.2,,,,,,36.4
10.1007/s10118-015-1588-0,composite,PP,PP/IFR26,,CC([Fr])C[Rb],,PP,74,,,,,,CFA,[*]C1=NC(NCCO)=NC(NCCN[*])=N1,4.94,,APP,[*]P(O[*])([O-].[NH4+])=O,19.76,,SiO2,O=[Si]=O,1.3,,,,,,38
10.1007/s10118-015-1588-0,composite,PP,PP/24AHP-IFR-1-8,,CC([Fr])C[Rb],,PP,76,,,,,,AHP,O=P([H])([H])[O-].O=P([H])([H])[O-].O=P([H])([H])[O-].[Al+3],2.667,,CFA,[*]C1=NC(NCCO)=NC(NCCN[*])=N1,4.053,,APP,[*]P(O[*])([O-].[NH4+])=O,16.213,,SiO2,O=[Si]=O,1.067,,33.6
10.1007/s10118-015-1588-0,composite,PP,PP/24AHP-IFR-1-6,,CC([Fr])C[Rb],,PP,75.999,,,,,,AHP,O=P([H])([H])[O-].O=P([H])([H])[O-].O=P([H])([H])[O-].[Al+3],3.429,,CFA,[*]C1=NC(NCCO)=NC(NCCN[*])=N1,3.909,,APP,[*]P(O[*])([O-].[NH4+])=O,15.634,,SiO2,O=[Si]=O,1.029,,33.1
10.1007/s10118-015-1588-0,composite,PP,PP/24AHP-IFR-1-4,,CC([Fr])C[Rb],,PP,76,,,,,,AHP,O=P([H])([H])[O-].O=P([H])([H])[O-].O=P([H])([H])[O-].[Al+3],4.8,,CFA,[*]C1=NC(NCCO)=NC(NCCN[*])=N1,3.648,,APP,[*]P(O[*])([O-].[NH4+])=O,14.592,,SiO2,O=[Si]=O,0.96,,32
10.1007/s10118-015-1588-0,composite,PP,PP/24AHP-IFR-1-2,,CC([Fr])C[Rb],,PP,76,,,,,,AHP,O=P([H])([H])[O-].O=P([H])([H])[O-].O=P([H])([H])[O-].[Al+3],8,,CFA,[*]C1=NC(NCCO)=NC(NCCN[*])=N1,3.04,,APP,[*]P(O[*])([O-].[NH4+])=O,12.16,,SiO2,O=[Si]=O,0.8,,26
10.1016/j.polymdegradstab.2014.03.032,composite,PP,PP/10AlPi,,CC([Fr])C[Rb],,PP,90,,,,,,AlPi,[O-]P(CC)(CC)=O.[O-]P(CC)(CC)=O.[O-]P(CC)(CC)=O.[Al+3],10,,,,,,,,,,,,,,22.7
10.1016/j.polymdegradstab.2014.03.032,composite,PP,PP/20AlPi,,CC([Fr])C[Rb],,PP,80,,,,,,AlPi,[O-]P(CC)(CC)=O.[O-]P(CC)(CC)=O.[O-]P(CC)(CC)=O.[Al+3],20,,,,,,,,,,,,,,24
10.1016/j.polymdegradstab.2014.03.032,composite,PP,PP/30AlPi,,CC([Fr])C[Rb],,PP,70,,,,,,AlPi,[O-]P(CC)(CC)=O.[O-]P(CC)(CC)=O.[O-]P(CC)(CC)=O.[Al+3],30,,,,,,,,,,,,,,26
10.1016/j.polymdegradstab.2014.03.032,composite,PP,PP/40AlPi,,CC([Fr])C[Rb],,PP,60,,,,,,AlPi,[O-]P(CC)(CC)=O.[O-]P(CC)(CC)=O.[O-]P(CC)(CC)=O.[Al+3],40,,,,,,,,,,,,,,26.5
10.1016/j.polymdegradstab.2014.03.032,composite,PP,PP/50AlPi,,CC([Fr])C[Rb],,PP,50,,,,,,AlPi,[O-]P(CC)(CC)=O.[O-]P(CC)(CC)=O.[O-]P(CC)(CC)=O.[Al+3],50,,,,,,,,,,,,,,27
10.1016/j.polymdegradstab.2016.05.007,composite,PP,PP/15(APP/PER),,CC([Fr])C[Rb],,PP,85,,,,,,Ammonium polyphosphate,[*]P(O[*])([O-].[NH4+])=O,10,,pentaerythritol,OCC(CO)(CO)CO,5,,,,,,,,,,26.1
10.1016/j.polymdegradstab.2016.05.007,composite,PP,PP/20(APP/PER),,CC([Fr])C[Rb],,PP,80,,,,,,Ammonium polyphosphate,[*]P(O[*])([O-].[NH4+])=O,13.33,,pentaerythritol,OCC(CO)(CO)CO,6.67,,,,,,,,,,27.6
10.1016/j.polymdegradstab.2016.05.007,composite,PP,PP/25(APP/PER),,CC([Fr])C[Rb],,PP,75,,,,,,Ammonium polyphosphate,[*]P(O[*])([O-].[NH4+])=O,16.67,,pentaerythritol,OCC(CO)(CO)CO,8.33,,,,,,,,,,30.2
10.1016/j.polymdegradstab.2016.05.007,composite,PP,PP/30(APP/PER),,CC([Fr])C[Rb],,PP,70,,,,,,Ammonium polyphosphate,[*]P(O[*])([O-].[NH4+])=O,20,,pentaerythritol,OCC(CO)(CO)CO,10,,,,,,,,,,32.1
10.1002/app.46274,composite,PP,PP/25MATMP,,CC([Fr])C[Rb],,PP,75,,,,,,,,,,MATMP,NC1=NC(N)=NC([NH3+])=N1.[NH3+]C2=NC([NH3+])=NC(N)=N2.O=P([O-])(O)CN(CP(O)([O-])=O)CP(O)([O-])=O,25,,,,,,,,,,25.3
10.1002/app.46274,composite,PP,PP/(MATMP/PER)3/1,,CC([Fr])C[Rb],,PP,75,,,,,,pentaerythritol,OCC(CO)(CO)CO,6.3,,MATMP,NC1=NC(N)=NC([NH3+])=N1.[NH3+]C2=NC([NH3+])=NC(N)=N2.O=P([O-])(O)CN(CP(O)([O-])=O)CP(O)([O-])=O,18.7,,,,,,,,,,29.8
10.1002/app.46274,composite,PP,PP/(MATMP/PER)2/1,,CC([Fr])C[Rb],,PP,75,,,,,,pentaerythritol,OCC(CO)(CO)CO,8.3,,MATMP,NC1=NC(N)=NC([NH3+])=N1.[NH3+]C2=NC([NH3+])=NC(N)=N2.O=P([O-])(O)CN(CP(O)([O-])=O)CP(O)([O-])=O,16.7,,,,,,,,,,30.3
10.1002/app.46274,composite,PP,PP/(MATMP/PER)1/1,,CC([Fr])C[Rb],,PP,75,,,,,,pentaerythritol,OCC(CO)(CO)CO,12.5,,MATMP,NC1=NC(N)=NC([NH3+])=N1.[NH3+]C2=NC([NH3+])=NC(N)=N2.O=P([O-])(O)CN(CP(O)([O-])=O)CP(O)([O-])=O,12.5,,,,,,,,,,28.1
10.1002/app.46274,composite,PP,PP/(APP/PER),,CC([Fr])C[Rb],,PP,75,,,,,,pentaerythritol,OCC(CO)(CO)CO,8.3,,Ammonium polyphosphate,[*]P(O[*])([O-].[NH4+])=O,16.7,,,,,,,,,,30.1
10.1002/app.46274,composite,PP,PP/PER,,CC([Fr])C[Rb],,PP,75,,,,,,pentaerythritol,OCC(CO)(CO)CO,25,,,,,,,,,,,,,,18.6
